Repository: gs-stanford/CarbonNanotubes

# Carbon Property Tables

CPT compares published carbon-material properties, preserves source citations,
and produces scientific figures through its website and Python/HTTP interfaces.

- [Property explorer](https://carbonnanotubes.onrender.com)
- [API guide](https://carbonnanotubes.onrender.com/api-guide)
- [Python tutorial](docs/API_TUTORIAL.md)
- [Processing tools and MCP](docs/PROCESSING_TOOLS.md)
- [Deployment instructions](web/DEPLOYMENT.md)

## Public Software, Private Backend

This repository contains website/API code, the Python client, MCP adapter,
schemas and administrative import tools. It does not distribute the source
papers, full-text extractions, workbooks, validation receipts or complete
measurement tables. Production reads its versioned release and processing
inputs from PostgreSQL. The API supplies figures, bibliographic search,
bounded top selections and selected calculations, not a bulk-data export.

The active release is available at `/api/v1/release`; processing-resource
versions are returned by `/api/v1/analysis/transport`. Pin both for reproducible
analysis. A DOI identifies a publication, not necessarily a comparable specimen.
Inspect the conditions and comparison qualifications attached to each result.

## Development

Use Node 22 or later. In `web`, run `npm ci` and `npm run build`. A public checkout
builds without scientific data. To serve results, configure `DATABASE_URL` and
admit an authorized private release following the deployment instructions.
Then run `npm run dev` and open the reported local URL.

The Python SDK is in `python/`; `python -m pip install ./python` installs the
current source version. Version 0.4.1 adds the MIT licence; this repository
version does not imply that a matching package has been uploaded to PyPI.
The MCP download contains only adapter code, dependencies, instructions and
licences. Users connect their own assistant and obtain their own paper access.

## Release Checks

Before publishing code, run `python scripts/check_public_repository.py`.
For an authorized private data release, run the source/integrity checks and
`npm run db:test-public-import` with the private tables available. Import is
transactional and checks hashes and row counts. Source PDFs and validation
artifacts must never be placed in `web/public` or committed to Git.

## Rights

CPT-authored software uses [MIT](LICENSE). See [Data and Source Rights](DATA_RIGHTS.md)
for the limited CC BY 4.0 grant on CPT-owned released annotations/results and
the exclusions for third-party content. Citation does not replace permission.
Current-tree cleanup does not erase previous Git history or third-party copies.

File: data/curation/primary_additions/jin_2026.json (part 1 of 5)
{
  "schema_version": "cpt-curated-records-v1",
  "retrieved_date": "2026-10-22",
  "record_count": 8,
  "source_doi": "10.1021/acsanm.6c00845",
  "admission_status": "AI-assisted primary source extraction, not human adjudicated; parent release pipeline owns deployment",
  "source_document": {
    "url": "https://ndownloader.figshare.com/files/65000164",
    "sha256": "aab9d28a22872337bff30fb6e2b6f50587f6268837a9c4b08f8d0318236741f0",
    "path": "outputs/fiber_discovery_20261022/jin_audit/an6c00845_si_001.pdf"
  },
  "held_metrics": [
    {
      "property": "density",
      "canonical_field": "density_kg_m3",
      "reason": "No state-resolved fiber density. SI Fig.S4 p.S12 density1.107 g/cm3 belongs to paper, not fibers."
    },
    {
      "property": "electrical_conductivity",
      "canonical_field": "electrical_conductivity_S_m",
      "reason": "Only mass-specific electrical values admitted; no raw fiber sigma or density conversion established."
    },
    {
      "property": "tensile_strength",
      "canonical_field": "tensile_strength_Pa",
      "reason": "Specific strength is reported; no verified intact fiber area/density for conversion."
    },
    {
      "property": "initial_modulus",
      "canonical_field": "initial_modulus_Pa",
      "reason": "Table modulus units cN/tex are specific modulus, not Pa; no verified density."
    },
    {
      "property": "specific_thermal_conductivity",
      "canonical_field": "specific_thermal_conductivity_W_m2_K_kg",
      "reason": "No fiber density; absolute thermal values cannot be mass-normalized."
    },
    {
      "property": "diameter",
      "canonical_field": "diameter_m",
      "reason": "SEM surfaces/fractures are not statewise intact-area measurements; no digitization admitted."
    },
    {
      "property": "ampacity",
      "canonical_field": "ampacity_A_m2",
      "reason": "Not reported in audited fiber table."
    },
    {
      "property": "g_d_ratio",
      "canonical_field": "g_d_ratio",
      "reason": "No verified state-resolved numeric Raman ratio admitted."
    },
    {
      "property": "work_of_rupture",
      "canonical_field": "rupture_work_J_kg",
      "reason": "Not reported; no integration of unverified stress-strain curves."
    },
    {
      "property": "strength_to_specific_electrical_ratio",
      "canonical_field": null,
      "reason": "Conditional shared-normalizer diagnostic only; group means do not establish measured specimenwise F*R/L."
    }
  ],
  "records": [
    {
      "record_id": "rec_73fc4c22dac0",
      "record_identity_basis": "primary-source-v1|10.1021/acsanm.6c00845|swcnt-dope-30-mg-ml",
      "stable_cohort": "swcnt-dope-30-mg-ml",
      "curated_state_id": "jin_2026:swcnt-dope-30-mg-ml",
      "source_file": "jin_2026.json",
      "source_sheet": "SI Table S2, printed p.S14",
      "source_row": 1,
      "source_priority": 0,
      "record_label": "Jin2026 SWCNT 30 mg/mL",
      "sample_name": "SWCNT fiber; spinning-dope concentration 30 mg/mL",
      "citation_raw": "https://doi.org/10.1021/acsanm.6c00845",
      "doi_raw": "10.1021/acsanm.6c00845",
      "url_raw": "https://pubs.acs.org/doi/10.1021/acsanm.6c00845",
      "publication_title": "Pyrene-Driven Functionalization Enhances SWCNT Dispersion for High-Performance Fiber Processing",
      "publication_authors_short": "Jeong-Un Jin et al.",
      "publication_journal": "ACS Applied Nano Materials",
      "publication_year": 2026,
      "publication_published_date": "2026-05-27",
      "publication_issue_pages": "9(22), 10185-10195",
      "material_family": "CNT_or_CNT_hybrid",
      "form_factor": "fiber_yarn",
      "material_subclass": "SWCNT fiber comparator; dopant state unresolved",
      "cnt_type": "SWCNT",
      "synthesis_method": "solution spinning of liquid-crystalline CSA dispersion",
      "postprocessing": "No PyAM functionalization in named comparator; other processing not fully recovered",
      "dope_concentration_mg_mL": 30,
      "dataset_provenance": "ai_source_audited_primary_extraction",
      "primary_source_verification_status": "ai_source_checked_not_human_adjudicated",
      "curator": "CPT AI-assisted source audit",
      "source_citation_class": "peer_reviewed_research_record",
      "comparison_scope": "strict_candidate_missing_conditions",
      "evidence_tier": "primary_literature_candidate",
      "specimen_linkage": "single_source_row_unverified",
      "specimen_id": null,
      "sample_batch_id": null,
      "statistic_type": "mean",
      "sample_size_n": null,
      "sample_size_n_min": null,
      "density_basis": "unknown",
      "normalization_basis": "unknown",
      "condition_temperature_C": null,
      "condition_atmosphere": null,
      "gauge_length_mm": null,
      "strain_rate_s_inv": null,
      "measurement_direction": "axial",
      "measurement_method": "Property-specific methods retained in measurement_metadata; no shared test geometry asserted.",
      "cross_section_method": null,
      "test_standard": null,
      "value_bound_type": "point_estimate",
      "provenance_table_figure_page": "SI Table S2 p.S14, row1; methods pp.S6-S7; Fig.S8 p.S17",
      "extraction_method": "ai_source_audited_primary_table_transcription",
      "source_export": "Official ACS SI PDF, independently numerically and visually checked",
      "internal_status": "ai_source_audited_conditions_incomplete_not_human_adjudicated",
      "public_status": "primary_literature_candidate_pending_release_pipeline",
      "comparison_note": "Same named cohort, not identical specimens. Matched concentration does not fix composition/geometry. Specific electrical versus absolute thermal opposition does not establish raw sigma-kappa decoupling.",
      "conditions_notes": "Table-caption SD,n>=40 retained as minimum for mechanics only; transport n unknown. No state-specific fiber density, raw sigma, measurement base temperature or transport span admitted. Paper Fig.S4 excluded.",
      "values": {
        "specific_strength_N_m_kg": 370900,
        "specific_modulus_N_m_kg": 67980000,
        "breaking_strain_fraction": 0.0159,
        "linear_density_kg_m": 7.57e-7,
        "specific_electrical_conductivity_S_m2_kg": 2202,
        "thermal_conductivity_W_mK": 105.1
      },
      "measurement_metadata": {
        "specific_strength": {
          "reported_value": 37.09,
          "reported_expression": "37.09 +/- 4.6",
          "reported_unit": "cN/tex",
          "reported_or_derived": "reported",
          "uncertainty_value_reported": 4.6,
          "uncertainty_value_canonical": 46000,
          "uncertainty_type": "standard_deviation",
          "statistic_type": "mean",
          "sample_size_n": null,
          "sample_size_n_min": 40,
          "sample_size_n_bound_type": "minimum",
          "sample_size_n_reported_expression": "n >= 40",
          "source_table_sample_size_statement": "Table S2 caption states SD (n >= 40); table titled Mechanical properties.",
          "sample_size_n_notes": "Minimum count only, never exact40.",
          "normalization_basis": "directly_reported_mass_specific",
          "normalization_convention": "source-reported specific mechanics; no raw-stress derivation",
          "density_basis": "unknown",
          "density_value_kg_m3": null,
          "density_source_locator": null,
          "cross_section_method": null,
          "value_bound_type": "point_estimate",
          "derivation_formula": null,
          "derivation_inputs_json": null,
          "conversion_formula": "reported_value * 10000",
          "conversion_factor": 10000,
          "source_locator": "SI Table S2, printed p.S14 (PDF page14), data row1",
          "source_url": "https://ndownloader.figshare.com/files/65000164",
          "source_document_doi": "10.1021/acsanm.6c00845.s001",
          "source_document_path": "outputs/fiber_discovery_20261022/jin_audit/an6c00845_si_001.pdf",
          "source_document_sha256": "aab9d28a22872337bff30fb6e2b6f50587f6268837a9c4b08f8d0318236741f0",
          "source_retrieved_date": "2026-10-22",
          "specimen_linkage": "single_source_row_unverified",
          "cohort_linkage_note": "Same named formulation/concentration row; not established as identical individual specimens across properties.",
          "condition_temperature_C": null,
          "condition_atmosphere": "not_reported",
          "test_standard": null,
          "gauge_length_mm": 25,
          "measurement_method": "FAVIMAT+ tensile testing",
          "measurement_method_locator": "SI p.S6",
          "measurement_direction": "axial",
          "reviewer_notes": "AI source audit, not human adjudication. Reported +/- preserved as table-caption SD; not SEM/CI.",
          "crosshead_speed_mm_min": 2,
          "pretension_cN_tex": {
            "min": 1,
            "max": 2
          },
          "strain_rate_s_inv": null,
          "condition_notes": "Source calls2 mm/min a strain rate; preserved as crosshead speed, not asserted dimensionless strain rate."
        },
        "specific_modulus": {
          "reported_value": 6798,
          "reported_expression": "6798 +/- 662",
          "reported_unit": "cN/tex",
          "reported_or_derived": "reported",
          "uncertainty_value_reported": 662,
          "uncertainty_value_canonical": 6620000,
          "uncertainty_type": "standard_deviation",
          "statistic_type": "mean",
          "sample_size_n": null,
          "sample_size_n_min": 40,
          "sample_size_n_bound_type": "minimum",
          "sample_size_n_reported_expression": "n >= 40",
          "source_table_sample_size_statement": "Table S2 caption states SD (n >= 40); table titled Mechanical properties.",
          "sample_size_n_notes": "Minimum count only, never exact40.",
          "normalization_basis": "directly_reported_mass_specific",
          "normalization_convention": "source-reported specific mechanics; no raw-stress derivation",
          "density_basis": "unknown",
          "density_value_kg_m3": null,
          "density_source_locator": null,
          "cross_section_method": null,
          "value_bound_type": "point_estimate",
          "derivation_formula": null,
          "derivation_inputs_json": null,
          "conversion_formula": "reported_value * 10000",
          "conversion_factor": 10000,
          "source_locator": "SI Table S2, printed p.S14 (PDF page14), data row1",
          "source_url": "https://ndownloader.figshare.com/files/65000164",
          "source_document_doi": "10.1021/acsanm.6c00845.s001",
          "source_document_path": "outputs/fiber_discovery_20261022/jin_audit/an6c00845_si_001.pdf",
          "source_document_sha256": "aab9d28a22872337bff30fb6e2b6f50587f6268837a9c4b08f8d0318236741f0",
          "source_retrieved_date": "2026-10-22",
          "specimen_linkage": "single_source_row_unverified",
          "cohort_linkage_note": "Same named formulation/concentration row; not established as identical individual specimens across properties.",
          "condition_temperature_C": null,
          "condition_atmosphere": "not_reported",
          "test_standard": null,
          "gauge_length_mm": 25,
          "measurement_method": "FAVIMAT+ tensile testing",
          "measurement_method_locator": "SI p.S6",
          "measurement_direction": "axial",
          "reviewer_notes": "AI source audit, not human adjudication. Reported +/- preserved as table-caption SD; not SEM/CI.",
          "crosshead_speed_mm_min": 2,
          "pretension_cN_tex": {
            "min": 1,
            "max": 2
          },
          "strain_rate_s_inv": null,
          "condition_notes": "Source calls2 mm/min a strain rate; preserved as crosshead speed, not asserted dimensionless strain rate."
        },
        "breaking_strain": {
          "reported_value": 1.59,
          "reported_expression": "1.59 +/- 0.15",
          "reported_unit": "%",
          "reported_or_derived": "reported",
          "uncertainty_value_reported": 0.15,
          "uncertainty_value_canonical": 0.0015,
          "uncertainty_type": "standard_deviation",
          "statistic_type": "mean",
          "sample_size_n": null,
          "sample_size_n_min": 40,
          "sample_size_n_bound_type": "minimum",
          "sample_size_n_reported_expression": "n >= 40",
          "source_table_sample_size_statement": "Table S2 caption states SD (n >= 40); table titled Mechanical properties.",
          "sample_size_n_notes": "Minimum count only, never exact40.",
          "normalization_basis": "not_applicable",
          "normalization_convention": "extension fraction of original gauge length",
          "density_basis": "not_applicable",
          "density_value_kg_m3": null,
          "density_source_locator": null,
          "cross_section_method": null,
          "value_bound_type": "point_estimate",
          "derivation_formula": null,
          "derivation_inputs_json": null,
          "conversion_formula": "reported_value / 100",
          "conversion_factor": 0.01,
          "source_locator": "SI Table S2, printed p.S14 (PDF page14), data row1",
          "source_url": "https://ndownloader.figshare.com/files/65000164",
          "source_document_doi": "10.1021/acsanm.6c00845.s001",
          "source_document_path": "outputs/fiber_discovery_20261022/jin_audit/an6c00845_si_001.pdf",
          "source_document_sha256": "aab9d28a22872337bff30fb6e2b6f50587f6268837a9c4b08f8d0318236741f0",
          "source_retrieved_date": "2026-10-22",
          "specimen_linkage": "single_source_row_unverified",
          "cohort_linkage_note": "Same named formulation/concentration row; not established as identical individual specimens across properties.",
          "condition_temperature_C": null,
          "condition_atmosphere": "not_reported",
          "test_standard": null,
          "gauge_length_mm": 25,
          "measurement_method": "FAVIMAT+ tensile testing",
          "measurement_method_locator": "SI p.S6",
          "measurement_direction": "axial",
          "reviewer_notes": "AI source audit, not human adjudication. Reported +/- preserved as table-caption SD; not SEM/CI.",
          "crosshead_speed_mm_min": 2,
          "pretension_cN_tex": {
            "min": 1,
            "max": 2
          },
          "strain_rate_s_inv": null,
          "condition_notes": "Source calls2 mm/min a strain rate; preserved as crosshead speed, not asserted dimensionless strain rate."
        },
        "linear_density": {
          "reported_value": 0.757,
          "reported_expression": "0.757 +/- 0.02",
          "reported_unit": "tex",
          "reported_or_derived": "reported",
          "uncertainty_value_reported": 0.02,
          "uncertainty_value_canonical": 2e-8,
          "uncertainty_type": "standard_deviation",
          "statistic_type": "mean",
          "sample_size_n": null,
          "sample_size_n_min": null,
          "sample_size_n_bound_type": "unknown",
          "sample_size_n_reported_expression": null,
          "source_table_sample_size_statement": "Table S2 caption states SD (n >= 40); table titled Mechanical properties.",
          "sample_size_n_notes": "Property-specific count not separately established; transport n unknown.",
          "normalization_basis": "not_applicable",
          "normalization_convention": "reported mass per unit length",
          "density_basis": "not_applicable",
          "density_value_kg_m3": null,
          "density_source_locator": null,
          "cross_section_method": null,
          "value_bound_type": "point_estimate",
          "derivation_formula": null,
          "derivation_inputs_json": null,
          "conversion_formula": "reported_value * 1e-6",
          "conversion_factor": 0.000001,
          "source_locator": "SI Table S2, printed p.S14 (PDF page14), data row1",
          "source_url": "https://ndownloader.figshare.com/files/65000164",
          "source_document_doi": "10.1021/acsanm.6c00845.s001",
          "source_document_path": "outputs/fiber_discovery_20261022/jin_audit/an6c00845_si_001.pdf",
          "source_document_sha256": "aab9d28a22872337bff30fb6e2b6f50587f6268837a9c4b08f8d0318236741f0",
          "source_retrieved_date": "2026-10-22",
          "specimen_linkage": "single_source_row_unverified",
          "cohort_linkage_note": "Same named formulation/concentration row; not established as identical individual specimens across properties.",
          "condition_temperature_C": null,
          "condition_atmosphere": "not_reported",
          "test_standard": null,
          "gauge_length_mm": null,
          "measurement_method": "linear-density measurement protocol not specified",
          "measurement_method_locator": "SI Table S2 p.S14; protocol not supplied",
          "measurement_direction": null,
          "reviewer_notes": "AI source audit, not human adjudication. Reported +/- preserved as table-caption SD; not SEM/CI."
        },
        "specific_electrical_conductivity": {
          "reported_value": 2202,
          "reported_expression": "2202 +/- 71",
          "reported_unit": "S m^2/kg",
          "reported_or_derived": "reported",
          "uncertainty_value_reported": 71,
          "uncertainty_value_canonical": 71,
          "uncertainty_type": "standard_deviation",
          "statistic_type": "mean",
          "sample_size_n": null,
          "sample_size_n_min": null,
          "sample_size_n_bound_type": "unknown",
          "sample_size_n_reported_expression": null,
          "source_table_sample_size_statement": "Table S2 caption states SD (n >= 40); table titled Mechanical properties.",
          "sample_size_n_notes": "Property-specific count not separately established; transport n unknown.",
          "normalization_basis": "directly_reported_mass_specific",
          "normalization_convention": "unresolved: SI calls quantity specific but describes area-based calculation only",
          "density_basis": "unknown",
          "density_value_kg_m3": null,
          "density_source_locator": null,
          "cross_section_method": "optical microscopy and SEM stated; no per-cohort area recovered",
          "value_bound_type": "point_estimate",
          "derivation_formula": null,
          "derivation_inputs_json": null,
          "conversion_formula": "identity",
          "conversion_factor": 1,
          "source_locator": "SI Table S2, printed p.S14 (PDF page14), data row1",
          "source_url": "https://ndownloader.figshare.com/files/65000164",
          "source_document_doi": "10.1021/acsanm.6c00845.s001",
          "source_document_path": "outputs/fiber_discovery_20261022/jin_audit/an6c00845_si_001.pdf",
          "source_document_sha256": "aab9d28a22872337bff30fb6e2b6f50587f6268837a9c4b08f8d0318236741f0",
          "source_retrieved_date": "2026-10-22",
          "specimen_linkage": "single_source_row_unverified",
          "cohort_linkage_note": "Same named formulation/concentration row; not established as identical individual specimens across properties.",
          "condition_temperature_C": null,
          "condition_atmosphere": "not_reported",
          "test_standard": null,
          "gauge_length_mm": null,
          "measurement_method": "four-point resistance (MST-4000A); source mass normalization unresolved",
          "measurement_method_locator": "SI pp.S6-S7",
          "measurement_direction": "axial",
          "reviewer_notes": "AI source audit, not human adjudication. Reported +/- preserved as table-caption SD; not SEM/CI.",
          "reported_unit_source": "SI column omits unit; official article abstract gives1050 S m^2/kg, matching PyAM-SWCNT30mg/mL.",
          "reported_unit_source_url": "https://pubs.acs.org/doi/abs/10.1021/acsanm.6c00845",
          "source_unit_review_needed": true
        },
        "thermal_conductivity": {
          "reported_value": 105.1,
          "reported_expression": "105.1 +/- 10.5",
          "reported_unit": "W/(m K)",
          "reported_or_derived": "reported",
          "uncertainty_value_reported": 10.5,
          "uncertainty_value_canonical": 10.5,
          "uncertainty_type": "standard_deviation",
          "statistic_type": "mean",
          "sample_size_n": null,
          "sample_size_n_min": null,
          "sample_size_n_bound_type": "unknown",
          "sample_size_n_reported_expression": null,
          "source_table_sample_size_statement": "Table S2 caption states SD (n >= 40); table titled Mechanical properties.",
          "sample_size_n_notes": "Property-specific count not separately established; transport n unknown.",
          "normalization_basis": "not_applicable",
          "normalization_convention": "absolute geometric thermal conductivity, not mass-specific",
          "density_basis": "not_applicable",
          "density_value_kg_m3": null,
          "density_source_locator": null,
          "cross_section_method": "optical microscopy and SEM stated; no per-cohort area recovered",
          "value_bound_type": "point_estimate",
          "derivation_formula": null,
          "derivation_inputs_json": null,
          "conversion_formula": "identity",
          "conversion_factor": 1,
          "source_locator": "SI Table S2, printed p.S14 (PDF page14), data row1",
          "source_url": "https://ndownloader.figshare.com/files/65000164",
          "source_document_doi": "10.1021/acsanm.6c00845.s001",
          "source_document_path": "outputs/fiber_discovery_20261022/jin_audit/an6c00845_si_001.pdf",
          "source_document_sha256": "aab9d28a22872337bff30fb6e2b6f50587f6268837a9c4b08f8d0318236741f0",
          "source_retrieved_date": "2026-10-22",
          "specimen_linkage": "single_source_row_unverified",
          "cohort_linkage_note": "Same named formulation/concentration row; not established as identical individual specimens across properties.",
          "condition_temperature_C": null,
          "condition_atmosphere": "high vacuum (~1e-6 Torr)",
          "test_standard": null,
          "gauge_length_mm": null,
          "measurement_method": "DC self-heating/four-point thermoresistance",
          "measurement_method_locator": "SI p.S7; Fig.S8 p.S17",
          "measurement_direction": "axial",
          "reviewer_notes": "AI source audit, not human adjudication. Reported +/- preserved as table-caption SD; not SEM/CI.",
          "temperature_rise_K_upper_bound": 10,
          "temperature_rise_bound_type": "strict_less_than",
          "pressure_Torr_approx": 0.000001,
          "condition_notes": "Base temperature/span unresolved. Vacuum does not eliminate radiation; SI assertion incorrect; substrate coupling not quantified by holder drawing."
        }
      },
      "held_metrics": [
        {
          "property": "density",
          "canonical_field": "density_kg_m3",
          "reason": "No state-resolved fiber density. SI Fig.S4 p.S12 density1.107 g/cm3 belongs to paper, not fibers."
        },
        {
          "property": "electrical_conductivity",
          "canonical_field": "electrical_conductivity_S_m",
          "reason": "Only mass-specific electrical values admitted; no raw fiber sigma or density conversion established."
        },
        {
          "property": "tensile_strength",
          "canonical_field": "tensile_strength_Pa",
          "reason": "Specific strength is reported; no verified intact fiber area/density for conversion."
        },
        {
          "property": "initial_modulus",
          "canonical_field": "initial_modulus_Pa",
          "reason": "Table modulus units cN/tex are specific modulus, not Pa; no verified density."
        },
        {
          "property": "specific_thermal_conductivity",
          "canonical_field": "specific_thermal_conductivity_W_m2_K_kg",
          "reason": "No fiber density; absolute thermal values cannot be mass-normalized."
        },
        {
          "property": "diameter",
          "canonical_field": "diameter_m",
          "reason": "SEM surfaces/fractures are not statewise intact-area measurements; no digitization admitted."
        },
        {
          "property": "ampacity",
          "canonical_field": "ampacity_A_m2",
          "reason": "Not reported in audited fiber table."
        },
        {
          "property": "g_d_ratio",
          "canonical_field": "g_d_ratio",
          "reason": "No verified state-resolved numeric Raman ratio admitted."
        },
        {
          "property": "work_of_rupture",
          "canonical_field": "rupture_work_J_kg",
          "reason": "Not reported; no integration of unverified stress-strain curves."
        },
        {
          "property": "strength_to_specific_electrical_ratio",
          "canonical_field": null,
          "reason": "Conditional shared-normalizer diagnostic only; group means do not establish measured specimenwise F*R/L."
        }
      ],
      "source_facts": {
        "official_si_url": "https://ndownloader.figshare.com/files/65000164",
        "si_doi": "10.1021/acsanm.6c00845.s001",
        "archive_path": "outputs/fiber_discovery_20261022/jin_audit/an6c00845_si_001.pdf",
        "sha256": "aab9d28a22872337bff30fb6e2b6f50587f6268837a9c4b08f8d0318236741f0",
        "md5": "d4f7a145dd8c758f575e83199b7e5ae1",
        "table_locator": "Table S2 p.S14",
        "mechanical_methods_locator": "p.S6",
        "electrical_methods_locator": "pp.S6-S7",
        "thermal_methods_locator": "p.S7; Fig.S8 p.S17",
        "source_table_sample_size_caption": "standard deviation (n >= 40)",
        "table_sample_size_scope_qualification": "Caption mechanical; transport-specific n not separately established.",
        "ai_audited": true,
        "human_adjudicated": false
      }
    },
    {
      "record_id": "rec_a44df62f1c8b",
      "record_identity_basis": "primary-source-v1|10.1021/acsanm.6c00845|swcnt-dope-40-mg-ml",
      "stable_cohort": "swcnt-dope-40-mg-ml",
      "curated_state_id": "jin_2026:swcnt-dope-40-mg-ml",
      "source_file": "jin_2026.json",
      "source_sheet": "SI Table S2, printed p.S14",
      "source_row": 2,
      "source_priority": 0,
      "record_label": "Jin2026 SWCNT 40 mg/mL",
      "sample_name": "SWCNT fiber; spinning-dope concentration 40 mg/mL",
      "citation_raw": "https://doi.org/10.1021/acsanm.6c00845",
      "doi_raw": "10.1021/acsanm.6c00845",
      "url_raw": "https://pubs.acs.org/doi/10.1021/acsanm.6c00845",
      "publication_title": "Pyrene-Driven Functionalization Enhances SWCNT Dispersion for High-Performance Fiber Processing",
      "publication_authors_short": "Jeong-Un Jin et al.",
      "publication_journal": "ACS Applied Nano Materials",
      "publication_year": 2026,
      "publication_published_date": "2026-05-27",
      "publication_issue_pages": "9(22), 10185-10195",
      "material_family": "CNT_or_CNT_hybrid",
      "form_factor": "fiber_yarn",
      "material_subclass": "SWCNT fiber comparator; dopant state unresolved",
      "cnt_type": "SWCNT",
      "synthesis_method": "solution spinning of liquid-crystalline CSA dispersion",
      "postprocessing": "No PyAM functionalization in named comparator; other processing not fully recovered",
      "dope_concentration_mg_mL": 40,
      "dataset_provenance": "ai_source_audited_primary_extraction",
      "primary_source_verification_status": "ai_source_checked_not_human_adjudicated",
      "curator": "CPT AI-assisted source audit",
      "source_citation_class": "peer_reviewed_research_record",
      "comparison_scope": "strict_candidate_missing_conditions",
      "evidence_tier": "primary_literature_candidate",
      "specimen_linkage": "single_source_row_unverified",
      "specimen_id": null,
      "sample_batch_id": null,
      "statistic_type": "mean",
      "sample_size_n": null,
      "sample_size_n_min": null,
      "density_basis": "unknown",
      "normalization_basis": "unknown",
      "condition_temperature_C": null,
      "condition_atmosphere": null,
      "gauge_length_mm": null,
      "strain_rate_s_inv": null,
      "measurement_direction": "axial",
      "measurement_method": "Property-specific methods retained in measurement_metadata; no shared test geometry asserted.",
      "cross_section_method": null,
      "test_standard": null,
      "value_bound_type": "point_estimate",
      "provenance_table_figure_page": "SI Table S2 p.S14, row2; methods pp.S6-S7; Fig.S8 p.S17",
      "extraction_method": "ai_source_audited_primary_table_transcription",
      "source_export": "Official ACS SI PDF, independently numerically and visually checked",
      "internal_status": "ai_source_audited_conditions_incomplete_not_human_adjudicated",
      "public_status": "primary_literature_candidate_pending_release_pipeline",
      "comparison_note": "Same named cohort, not identical specimens. Matched concentration does not fix composition/geometry. Specific electrical versus absolute thermal opposition does not establish raw sigma-kappa decoupling.",
      "conditions_notes": "Table-caption SD,n>=40 retained as minimum for mechanics only; transport n unknown. No state-specific fiber density, raw sigma, measurement base temperature or transport span admitted. Paper Fig.S4 excluded.",
      "values": {
        "specific_strength_N_m_kg": 398100,
        "specific_modulus_N_m_kg": 61040000,
        "breaking_strain_fraction": 0.0164,
        "linear_density_kg_m": 9.748e-7,
        "specific_electrical_conductivity_S_m2_kg": 2250,
        "thermal_conductivity_W_mK": 108
      },
      "measurement_metadata": {
        "specific_strength": {
          "reported_value": 39.81,
          "reported_expression": "39.81 +/- 5.3",
          "reported_unit": "cN/tex",
          "reported_or_derived": "reported",
          "uncertainty_value_reported": 5.3,
          "uncertainty_value_canonical": 53000,
          "uncertainty_type": "standard_deviation",
          "statistic_type": "mean",
          "sample_size_n": null,
          "sample_size_n_min": 40,
          "sample_size_n_bound_type": "minimum",
          "sample_size_n_reported_expression": "n >= 40",
          "source_table_sample_size_statement": "Table S2 caption states SD (n >= 40); table titled Mechanical properties.",
          "sample_size_n_notes": "Minimum count only, never exact40.",
          "normalization_basis": "directly_reported_mass_specific",
          "normalization_convention": "source-reported specific mechanics; no raw-stress derivation",
          "density_basis": "unknown",
          "density_value_kg_m3": null,
          "density_source_locator": null,
          "cross_section_method": null,
          "value_bound_type": "point_estimate",
          "derivation_formula": null,
          "derivation_inputs_json": null,
          "conversion_formula": "reported_value * 10000",
          "conversion_factor": 10000,
          "source_locator": "SI Table S2, printed p.S14 (PDF page14), data row2",
          "source_url": "https://ndownloader.figshare.com/files/65000164",
          "source_document_doi": "10.1021/acsanm.6c00845.s001",
          "source_document_path": "outputs/fiber_discovery_20261022/jin_audit/an6c00845_si_001.pdf",
          "source_document_sha256": "aab9d28a22872337bff30fb6e2b6f50587f6268837a9c4b08f8d0318236741f0",
          "source_retrieved_date": "2026-10-22",
          "specimen_linkage": "single_source_row_unverified",
          "cohort_linkage_note": "Same named formulation/concentration row; not established as identical individual specimens across properties.",
          "condition_temperature_C": null,
          "condition_atmosphere": "not_reported",
          "test_standard": null,
          "gauge_length_mm": 25,
          "measurement_method": "FAVIMAT+ tensile testing",
          "measurement_method_locator": "SI p.S6",
          "measurement_direction": "axial",
          "reviewer_notes": "AI source audit, not human adjudication. Reported +/- preserved as table-caption SD; not SEM/CI.",
          "crosshead_speed_mm_min": 2,
          "pretension_cN_tex": {
            "min": 1,
            "max": 2
          },
          "strain_rate_s_inv": null,
          "condition_notes": "Source calls2 mm/min a strain rate; preserved as crosshead speed, not asserted dimensionless strain rate."
        },
        "specific_modulus": {
          "reported_value": 6104,
          "reported_expression": "6104 +/- 750",
          "reported_unit": "cN/tex",
          "reported_or_derived": "reported",
          "uncertainty_value_reported": 750,
          "uncertainty_value_canonical": 7500000,
          "uncertainty_type": "standard_deviation",
          "statistic_type": "mean",
          "sample_size_n": null,
          "sample_size_n_min": 40,
          "sample_size_n_bound_type": "minimum",
          "sample_size_n_reported_expression": "n >= 40",
          "source_table_sample_size_statement": "Table S2 caption states SD (n >= 40); table titled Mechanical properties.",
          "sample_size_n_notes": "Minimum count only, never exact40.",
          "normalization_basis": "directly_reported_mass_specific",
          "normalization_convention": "source-reported specific mechanics; no raw-stress derivation",
          "density_basis": "unknown",
          "density_value_kg_m3": null,
          "density_source_locator": null,
          "cross_section_method": null,
          "value_bound_type": "point_estimate",
          "derivation_formula": null,
          "derivation_inputs_json": null,
          "conversion_formula": "reported_value * 10000",
          "conversion_factor": 10000,
          "source_locator": "SI Table S2, printed p.S14 (PDF page14), data row2",
          "source_url": "https://ndownloader.figshare.com/files/65000164",
          "source_document_doi": "10.1021/acsanm.6c00845.s001",
          "source_document_path": "outputs/fiber_discovery_20261022/jin_audit/an6c00845_si_001.pdf",
          "source_document_sha256": "aab9d28a22872337bff30fb6e2b6f50587f6268837a9c4b08f8d0318236741f0",
          "source_retrieved_date": "2026-10-22",
          "specimen_linkage": "single_source_row_unverified",
          "cohort_linkage_note": "Same named formulation/concentration row; not established as identical individual specimens across properties.",
          "condition_temperature_C": null,
          "condition_atmosphere": "not_reported",
          "test_standard": null,
          "gauge_length_mm": 25,
          "measurement_method": "FAVIMAT+ tensile testing",
          "measurement_method_locator": "SI p.S6",
          "measurement_direction": "axial",
          "reviewer_notes": "AI source audit, not human adjudication. Reported +/- preserved as table-caption SD; not SEM/CI.",
          "crosshead_speed_mm_min": 2,
          "pretension_cN_tex": {
            "min": 1,
            "max": 2
          },
          "strain_rate_s_inv": null,
          "condition_notes": "Source calls2 mm/min a strain rate; preserved as crosshead speed, not asserted dimensionless strain rate."
        },
        "breaking_strain": {
          "reported_value": 1.64,
          "reported_expression": "1.64 +/- 0.32",
          "reported_unit": "%",
          "reported_or_derived": "reported",
          "uncertainty_value_reported": 0.32,
          "uncertainty_value_canonical": 0.0032,
          "uncertainty_type": "standard_deviation",
          "statistic_type": "mean",
          "sample_size_n": null,
          "sample_size_n_min": 40,
          "sample_size_n_bound_type": "minimum",
          "sample_size_n_reported_expression": "n >= 40",
          "source_table_sample_size_statement": "Table S2 caption states SD (n >= 40); table titled Mechanical properties.",
          "sample_size_n_notes": "Minimum count only, never exact40.",
          "normalization_basis": "not_applicable",
          "normalization_convention": "extension fraction of original gauge length",
          "density_basis": "not_applicable",
          "density_value_kg_m3": null,
          "density_source_locator": null,
          "cross_section_method": null,
          "value_bound_type": "point_estimate",
          "derivation_formula": null,
          "derivation_inputs_json": null,
          "conversion_formula": "reported_value / 100",
          "conversion_factor": 0.01,
          "source_locator": "SI Table S2, printed p.S14 (PDF page14), data row2",
          "source_url": "https://ndownloader.figshare.com/files/65000164",
          "source_document_doi": "10.1021/acsanm.6c00845.s001",
          "source_document_path": "outputs/fiber_discovery_20261022/jin_audit/an6c00845_si_001.pdf",
          "source_document_sha256": "aab9d28a22872337bff30fb6e2b6f50587f6268837a9c4b08f8d0318236741f0",
          "source_retrieved_date": "2026-10-22",
          "specimen_linkage": "single_source_row_unverified",
          "cohort_linkage_note": "Same named formulation/concentration row; not established as identical individual specimens across properties.",
          "condition_temperature_C": null,
          "condition_atmosphere": "not_reported",
          "test_standard": null,
          "gauge_length_mm": 25,
          "measurement_method": "FAVIMAT+ tensile testing",
          "measurement_method_locator": "SI p.S6",
          "measurement_direction": "axial",
          "reviewer_notes": "AI source audit, not human adjudication. Reported +/- preserved as table-caption SD; not SEM/CI.",
          "crosshead_speed_mm_min": 2,
          "pretension_cN_tex": {
            "min": 1,
            "max": 2
          },
          "strain_rate_s_inv": null,
          "condition_notes": "Source calls2 mm/min a strain rate; preserved as crosshead speed, not asserted dimensionless strain rate."
        },
        "linear_density": {
          "reported_value": 0.9748,
          "reported_expression": "0.9748 +/- 0.01",
          "reported_unit": "tex",
          "reported_or_derived": "reported",
          "uncertainty_value_reported": 0.01,
          "uncertainty_value_canonical": 1e-8,
          "uncertainty_type": "standard_deviation",
          "statistic_type": "mean",
          "sample_size_n": null,
          "sample_size_n_min": null,
          "sample_size_n_bound_type": "unknown",
          "sample_size_n_reported_expression": null,
          "source_table_sample_size_statement": "Table S2 caption states SD (n >= 40); table titled Mechanical properties.",
          "sample_size_n_notes": "Property-specific count not separately established; transport n unknown.",
          "normalization_basis": "not_applicable",
          "normalization_convention": "reported mass per unit length",
          "density_basis": "not_applicable",
          "density_value_kg_m3": null,
          "density_source_locator": null,
          "cross_section_method": null,
          "value_bound_type": "point_estimate",
          "derivation_formula": null,
          "derivation_inputs_json": null,
          "conversion_formula": "reported_value * 1e-6",
          "conversion_factor": 0.000001,
          "source_locator": "SI Table S2, printed p.S14 (PDF page14), data row2",
          "source_url": "https://ndownloader.figshare.com/files/65000164",
          "source_document_doi": "10.1021/acsanm.6c00845.s001",
          "source_document_path": "outputs/fiber_discovery_20261022/jin_audit/an6c00845_si_001.pdf",
          "source_document_sha256": "aab9d28a22872337bff30fb6e2b6f50587f6268837a9c4b08f8d0318236741f0",
          "source_retrieved_date": "2026-10-22",
          "specimen_linkage": "single_source_row_unverified",
          "cohort_linkage_note": "Same named formulation/concentration row; not established as identical individual specimens across properties.",
          "condition_temperature_C": null,
          "condition_atmosphere": "not_reported",
          "test_standard": null,
          "gauge_length_mm": null,
          "measurement_method": "linear-density measurement protocol not specified",
