Repository: gs-stanford/CarbonNanotubes

# Carbon Property Tables

CPT compares published carbon-material properties, preserves source citations,
and produces scientific figures through its website and Python/HTTP interfaces.

- [Property explorer](https://carbonnanotubes.onrender.com)
- [API guide](https://carbonnanotubes.onrender.com/api-guide)
- [Python tutorial](docs/API_TUTORIAL.md)
- [Processing tools and MCP](docs/PROCESSING_TOOLS.md)
- [Deployment instructions](web/DEPLOYMENT.md)

## Public Software, Private Backend

This repository contains website/API code, the Python client, MCP adapter,
schemas and administrative import tools. It does not distribute the source

File: data/curation/primary_additions/li_2026.json (part 1 of 3)
{
  "schema_version": "cpt-curated-records-v1",
  "record_count": 7,
  "measurement_count": 19,
  "review_date": "2026-10-22",
  "review_status": "ai_source_checked_not_human_adjudicated",
  "curator": "CPT AI-assisted source audit",
  "admission_scope": "Five Table S5 trajectory cohorts plus two distinct Table S2 concentration controls; 19 compatible canonical measurements. Supported volumetric toughness and structural measurements retained as source-qualified context, not dimensionally misassigned. AI source-checked, not human adjudicated.",
  "record_id_scheme": "rec_ + first 12 hex characters of SHA1(primary-source-v1|DOI|stable_cohort); UTF-8; exact lowercase DOI and cohort tokens stored per record.",
  "paper": {
    "doi": "10.1021/acsnano.5c14235",
    "title": "Plant Cell Wall-Inspired Interfacial Bridging Enables Ultrastrong and Tough Carbon Nanotube Fibers",
    "first_author": "Xiangyang Li",
    "journal": "ACS Nano",
    "year": 2026,
    "volume": 20,
    "pages": "593-602",
    "online_date": "2025-12-23",
    "issue_date": "2026-01-13"
  },
  "documents": {
    "si": {
      "path": "outputs/fiber_discovery_20261022/li_trajectory/nn5c14235_si_001.pdf",
      "sha256": "de115d028147a135a7b9d54a04c9def2f85892a6dfaaf61835d9ee8435d85c9f",
      "pages": 34,
      "url": "https://ndownloader.figshare.com/files/60576748",
      "doi": "10.1021/acsnano.5c14235.s001",
      "metadata_url": "https://api.figshare.com/v2/articles/30939418",
      "version": 1,
      "license": "CC BY-NC 4.0 per official ACS Figshare metadata"
    },
    "main": {
      "path": "outputs/fiber_discovery_20261022/li_trajectory/article.pdf",
      "sha256": "5a13f637332e1ddd0b0a23f8d45a93f3dab984bd79128ea570f210bbc30514fb",
      "pages": 10,
      "url": "https://pubs.acs.org/ancac3/article-pdf/20/1/593/65036793/nn5c14235.pdf",
      "access_basis": "User-supplied publisher PDF; no public PDF redistribution permission inferred.",
      "review_date_local": "2026-10-22",
      "download_imprint_as_printed": "23 October 2026"
    }
  },
  "prior_audit": {
    "extraction_path": "outputs/fiber_discovery_20261022/li_trajectory/extraction.json",
    "extraction_sha256_at_admission": "78887f0846ea362001bfe4d29bea4435ddac608e937912bff9e342436a8d22b3",
    "report_path": "outputs/fiber_discovery_20261022/li_trajectory/trajectory.md",
    "report_sha256_at_admission": "906b2dbfb079b13fd1ec8e3ca7e4ef2bc538bd169048528a9e6d394aeb3998c9",
    "history_policy": "Earlier SI-only evidence, later main-text corrections, and contrary evidence retained in existing audits; this admission does not revise those historical files."
  },
  "records": [
    {
      "record_id": "rec_633254755c51",
      "stable_cohort": "fcntfs",
      "curated_state_id": "10.1021/acsnano.5c14235|fcntfs",
      "source_file": "li_2026.json",
      "source_sheet": "Table S5",
      "source_row": 1,
      "source_priority": 0,
      "record_label": "FCNTFs",
      "sample_name": "FCNTFs",
      "citation_raw": "Xiangyang Li et al. Plant Cell Wall-Inspired Interfacial Bridging Enables Ultrastrong and Tough Carbon Nanotube Fibers. ACS Nano 2026, 20, 593-602. https://doi.org/10.1021/acsnano.5c14235",
      "doi_raw": "10.1021/acsnano.5c14235",
      "url_raw": "https://doi.org/10.1021/acsnano.5c14235;https://ndownloader.figshare.com/files/60576748",
      "publication_title": "Plant Cell Wall-Inspired Interfacial Bridging Enables Ultrastrong and Tough Carbon Nanotube Fibers",
      "publication_authors_short": "Li et al.",
      "publication_journal": "ACS Nano",
      "publication_year": 2026,
      "publication_published_date": "2025-12-23",
      "publication_issue_pages": "20, 593-602",
      "material_family": "CNT_or_CNT_hybrid",
      "form_factor": "fiber_yarn",
      "material_subclass": "functionalized CNT fiber; no intentionally added PIPD or borate",
      "synthesis_method": "floating catalyst chemical vapor deposition",
      "postprocessing": "FCCVD-derived CNTFs: 30% H2O2 at room temperature for 12 h, water rinse, unspecified acidic solution for 3 h, three water washes, 70 C air drying. Acid identity/concentration and final retained composition are not reported.",
      "dataset_provenance": "ai_source_audited_primary_extraction",
      "primary_source_verification_status": "ai_source_checked_not_human_adjudicated",
      "review_status": "ai_source_checked_not_human_adjudicated",
      "source_citation_class": "peer_reviewed_research_record",
      "comparison_scope": "strict_candidate_missing_conditions",
      "specimen_linkage": "single_source_row_unverified",
      "specimen_linkage_notes": "Same named cohort in Table S5; not confirmed to be an identical filament for mechanical and electrical measurements. A shared source row does not verify same-specimen pairing.",
      "specimen_id": null,
      "sample_batch_id": null,
      "statistic_type": "unspecified",
      "sample_size_n": null,
      "measurement_method": null,
      "test_standard": null,
      "gauge_length_mm": null,
      "strain_rate_s_inv": null,
      "condition_temperature_C": null,
      "condition_atmosphere": null,
      "heat_treatment_C": null,
      "normalization_basis": "not_applicable",
      "density_basis": "unknown",
      "cross_section_method": null,
      "provenance_table_figure_page": "SI Table S5, PDF/printed p.29, data row 1 (FCNTFs); mechanical Methods p.2; electrical method p.4; main pp.4,7 (journal pp.596,599).",
      "source_document_sha256": "de115d028147a135a7b9d54a04c9def2f85892a6dfaaf61835d9ee8435d85c9f",
      "source_export": "AI source-audited primary SI table with separately checked main-text recipes.",
      "extraction_method": "ai_source_audited_primary_table",
      "curator": "CPT AI-assisted source audit",
      "review_date": "2026-10-22",
      "internal_status": "ai_source_checked_not_human_adjudicated",
      "comparison_note": "Reported area-normalized cohort values; same named cohort does not establish identical-filament pairing. No density, specific-property conversion, or proof of simultaneous unscaled failure-load and G L gains. Missing geometry and electrical conditions preclude strict matched-specimen comparison.",
      "conditions_notes": "FCCVD-derived CNTFs: 30% H2O2 at room temperature for 12 h, water rinse, unspecified acidic solution for 3 h, three water washes, 70 C air drying. Acid identity/concentration and final retained composition are not reported. Quasi-static tensile test, Shimadzu EZ-LX, 5 N load-cell capacity, 1 mm/min; 10-mm-long fibers, not an independently specified gauge length. Per-fiber cross-sectional SEM/ImageJ area; numerical areas unavailable. Near-clamp failures excluded. Exact state/property n, test temperature and atmosphere are not reported. Four-point probe, Keithley 2450 (SI p.4). Voltage-tap separation, electrical cross-section convention, numerical area, resistance/conductance, test temperature/atmosphere, replicates and same-filament matching are not reported. Same named cohort in Table S5; not confirmed to be an identical filament for mechanical and electrical measurements. A shared source row does not verify same-specimen pairing.",
      "values": {
        "tensile_strength_Pa": 1350000000,
        "initial_modulus_Pa": 37490000000,
        "electrical_conductivity_S_m": 950000
      },
      "measurement_metadata": {
        "tensile_strength": {
          "reported_value": 1.35,
          "reported_unit": "GPa",
          "reported_expression": "1.35 +/- 0.04",
          "reported_or_derived": "reported",
          "conversion_factor_to_canonical": 1000000000,
          "conversion_formula": "GPa * 1000000000 = Pa",
          "uncertainty_value_reported": 0.04,
          "uncertainty_value_canonical": 40000000,
          "uncertainty_type": "standard_deviation",
          "confidence_interval_95_reported": [
            1.28,
            1.41
          ],
          "confidence_interval_95_canonical": [
            1280000000,
            1410000000
          ],
          "confidence_interval_reported_expression": "1.28 ~ 1.41",
          "confidence_interval_note": "Printed 95% CI retained literally, including asymmetry; not recalculated and not used to infer exact n.",
          "statistic_type": "mean",
          "sample_size_n": null,
          "sample_size_n_minimum": 4,
          "sample_size_n_basis": "SI Methods p.2: at least four valid mechanical measurements; exact state/property n not supplied.",
          "normalization_basis": "not_applicable",
          "density_basis": "not_applicable",
          "density_value_kg_m3": null,
          "density_source_locator": null,
          "cross_section_method": "Per-fiber cross-sectional SEM/ImageJ before testing (SI p.2); numerical areas not supplied.",
          "value_bound_type": "point_estimate",
          "derivation_formula": null,
          "derivation_inputs_json": null,
          "measurement_definition": "Quasi-static axial tensile strength, area-normalized; mean, not a best-specimen maximum.",
          "measurement_method": "Quasi-static uniaxial tensile testing; Shimadzu EZ-LX",
          "test_standard": null,
          "measurement_direction": "axial",
          "gauge_length_mm": null,
          "strain_rate_s_inv": null,
          "specimen_length_mm_reported": 10,
          "crosshead_speed_mm_min": 1,
          "condition_temperature_C": null,
          "condition_atmosphere": null,
          "conditions_notes": "Quasi-static tensile test, Shimadzu EZ-LX, 5 N load-cell capacity, 1 mm/min; 10-mm-long fibers, not an independently specified gauge length. Per-fiber cross-sectional SEM/ImageJ area; numerical areas unavailable. Near-clamp failures excluded. Exact state/property n, test temperature and atmosphere are not reported. Same named cohort in Table S5; not confirmed to be an identical filament for mechanical and electrical measurements. A shared source row does not verify same-specimen pairing.",
          "source_locator": "https://ndownloader.figshare.com/files/60576748 | SI Table S5, PDF/printed p.29, FCNTFs row, Tensile strength column and its 95% CI column; SI Methods p.2",
          "source_url": "https://ndownloader.figshare.com/files/60576748",
          "source_document_path": "outputs/fiber_discovery_20261022/li_trajectory/nn5c14235_si_001.pdf",
          "source_document_sha256": "de115d028147a135a7b9d54a04c9def2f85892a6dfaaf61835d9ee8435d85c9f",
          "source_pdf_page": 29,
          "source_printed_page": 29,
          "methods_pdf_page": 2,
          "extraction_method": "ai_source_audited_primary_table",
          "review_status": "ai_source_checked_not_human_adjudicated",
          "source_audited_date": "2026-10-22"
        },
        "initial_modulus": {
          "reported_value": 37.49,
          "reported_unit": "GPa",
          "reported_expression": "37.49 +/- 4.26",
          "reported_or_derived": "reported",
          "conversion_factor_to_canonical": 1000000000,
          "conversion_formula": "GPa * 1000000000 = Pa",
          "uncertainty_value_reported": 4.26,
          "uncertainty_value_canonical": 4260000000,
          "uncertainty_type": "standard_deviation",
          "confidence_interval_95_reported": [
            30.71,
            44.27
          ],
          "confidence_interval_95_canonical": [
            30710000000,
            44270000000
          ],
          "confidence_interval_reported_expression": "30.71 ~ 44.27",
          "confidence_interval_note": "Printed 95% CI retained literally, including asymmetry; not recalculated and not used to infer exact n.",
          "statistic_type": "mean",
          "sample_size_n": null,
          "sample_size_n_minimum": 4,
          "sample_size_n_basis": "SI Methods p.2: at least four valid mechanical measurements; exact state/property n not supplied.",
          "normalization_basis": "not_applicable",
          "density_basis": "not_applicable",
          "density_value_kg_m3": null,
          "density_source_locator": null,
          "cross_section_method": "Per-fiber cross-sectional SEM/ImageJ before testing (SI p.2); numerical areas not supplied.",
          "value_bound_type": "point_estimate",
          "derivation_formula": null,
          "derivation_inputs_json": null,
          "measurement_definition": "Young's modulus from initial stress-strain slope over 0.1-0.5% strain (SI p.2); mapped to CPT initial_modulus.",
          "measurement_method": "Quasi-static uniaxial tensile testing; Shimadzu EZ-LX",
          "test_standard": null,
          "measurement_direction": "axial",
          "gauge_length_mm": null,
          "strain_rate_s_inv": null,
          "specimen_length_mm_reported": 10,
          "crosshead_speed_mm_min": 1,
          "condition_temperature_C": null,
          "condition_atmosphere": null,
          "conditions_notes": "Quasi-static tensile test, Shimadzu EZ-LX, 5 N load-cell capacity, 1 mm/min; 10-mm-long fibers, not an independently specified gauge length. Per-fiber cross-sectional SEM/ImageJ area; numerical areas unavailable. Near-clamp failures excluded. Exact state/property n, test temperature and atmosphere are not reported. Same named cohort in Table S5; not confirmed to be an identical filament for mechanical and electrical measurements. A shared source row does not verify same-specimen pairing.",
          "source_locator": "https://ndownloader.figshare.com/files/60576748 | SI Table S5, PDF/printed p.29, FCNTFs row, Young's modulus column and its 95% CI column; SI Methods p.2",
          "source_url": "https://ndownloader.figshare.com/files/60576748",
          "source_document_path": "outputs/fiber_discovery_20261022/li_trajectory/nn5c14235_si_001.pdf",
          "source_document_sha256": "de115d028147a135a7b9d54a04c9def2f85892a6dfaaf61835d9ee8435d85c9f",
          "source_pdf_page": 29,
          "source_printed_page": 29,
          "methods_pdf_page": 2,
          "extraction_method": "ai_source_audited_primary_table",
          "review_status": "ai_source_checked_not_human_adjudicated",
          "source_audited_date": "2026-10-22"
        },
        "electrical_conductivity": {
          "reported_value": 0.95,
          "reported_unit": "MS/m",
          "reported_expression": "0.95",
          "reported_or_derived": "reported",
          "conversion_factor_to_canonical": 1000000,
          "conversion_formula": "MS/m * 1000000 = S/m",
          "uncertainty_value_reported": null,
          "uncertainty_value_canonical": null,
          "uncertainty_type": "not_reported",
          "confidence_interval_95_reported": null,
          "confidence_interval_95_canonical": null,
          "confidence_interval_reported_expression": null,
          "confidence_interval_note": null,
          "statistic_type": "unspecified",
          "sample_size_n": null,
          "sample_size_n_minimum": null,
          "sample_size_n_basis": "Electrical n not reported; mechanical minimum does not apply.",
          "normalization_basis": "not_applicable",
          "density_basis": "not_applicable",
          "density_value_kg_m3": null,
          "density_source_locator": null,
          "cross_section_method": null,
          "value_bound_type": "point_estimate",
          "derivation_formula": null,
          "derivation_inputs_json": null,
          "measurement_definition": "Reported electrical conductivity; area-normalized. Mean versus representative scalar is not specified.",
          "measurement_method": "Four-point probe; Keithley 2450",
          "test_standard": null,
          "measurement_direction": null,
          "gauge_length_mm": null,
          "strain_rate_s_inv": null,
          "specimen_length_mm_reported": null,
          "crosshead_speed_mm_min": null,
          "condition_temperature_C": null,
          "condition_atmosphere": null,
          "conditions_notes": "Four-point probe, Keithley 2450 (SI p.4). Voltage-tap separation, electrical cross-section convention, numerical area, resistance/conductance, test temperature/atmosphere, replicates and same-filament matching are not reported. Same named cohort in Table S5; not confirmed to be an identical filament for mechanical and electrical measurements. A shared source row does not verify same-specimen pairing.",
          "source_locator": "https://ndownloader.figshare.com/files/60576748 | SI Table S5, PDF/printed p.29, FCNTFs row, Electrical conductivity column; SI Methods p.4",
          "source_url": "https://ndownloader.figshare.com/files/60576748",
          "source_document_path": "outputs/fiber_discovery_20261022/li_trajectory/nn5c14235_si_001.pdf",
          "source_document_sha256": "de115d028147a135a7b9d54a04c9def2f85892a6dfaaf61835d9ee8435d85c9f",
          "source_pdf_page": 29,
          "source_printed_page": 29,
          "methods_pdf_page": 4,
          "extraction_method": "ai_source_audited_primary_table",
          "review_status": "ai_source_checked_not_human_adjudicated",
          "source_audited_date": "2026-10-22"
        }
      },
      "source_facts": {
        "recipe": "FCCVD-derived CNTFs: 30% H2O2 at room temperature for 12 h, water rinse, unspecified acidic solution for 3 h, three water washes, 70 C air drying. Acid identity/concentration and final retained composition are not reported.",
        "recipe_source_locator": "Main PDF p.7 / journal p.599, Experimental Section; selected concentrations/time main PDF p.4 / journal p.596.",
        "recipe_source_document_sha256": "5a13f637332e1ddd0b0a23f8d45a93f3dab984bd79128ea570f210bbc30514fb",
        "recipe_source_document_path": "outputs/fiber_discovery_20261022/li_trajectory/article.pdf",
        "recipe_evidence_status": "Source-reported recipe; not a measured final composition or geometry.",
        "source_table_data_row": 1,
        "herman_orientation_factor": {
          "reported_value": 0.65,
          "unit": "dimensionless",
          "measurement_method": "WAXS; SI pp.2,19 Fig.S15",
          "source_locator": "Main PDF p.5 / journal p.597, text; Fig.2k PDF p.3 / journal p.595",
          "source_document_sha256": "5a13f637332e1ddd0b0a23f8d45a93f3dab984bd79128ea570f210bbc30514fb",
          "uncertainty_type": "not_reported"
        }
      },
      "context_measurements": [
        {
          "property": "volumetric_tensile_toughness",
          "reported_value": 40.32,
          "reported_unit": "MJ/m^3",
          "value_canonical": 40320000,
          "unit_canonical": "J/m^3",
          "conversion_factor_to_canonical": 1000000,
          "uncertainty_value_reported": 3.6,
          "uncertainty_value_canonical": 3600000,
          "uncertainty_type": "standard_deviation",
          "statistic_type": "mean",
          "confidence_interval_95_reported": [
            34.6,
            46.04
          ],
          "confidence_interval_95_canonical": [
            34600000,
            46040000
          ],
          "sample_size_n": null,
          "sample_size_n_minimum": 4,
          "measurement_method": "Area under the quasi-static tensile stress-strain curve; SEM/ImageJ cross-section",
          "source_locator": "SI Table S5 p.29; Methods p.2",
          "source_document_sha256": "de115d028147a135a7b9d54a04c9def2f85892a6dfaaf61835d9ee8435d85c9f",
          "admission_disposition": "supported_context_only_no_CPT_volumetric_field; not mass-specific work_of_rupture"
        }
      ]
    },
    {
      "record_id": "rec_29fb8baa25b3",
      "stable_cohort": "csa_cntfs",
      "curated_state_id": "10.1021/acsnano.5c14235|csa_cntfs",
      "source_file": "li_2026.json",
      "source_sheet": "Table S5",
      "source_row": 2,
      "source_priority": 0,
      "record_label": "CSA-CNTFs",
      "sample_name": "CSA-CNTFs",
      "citation_raw": "Xiangyang Li et al. Plant Cell Wall-Inspired Interfacial Bridging Enables Ultrastrong and Tough Carbon Nanotube Fibers. ACS Nano 2026, 20, 593-602. https://doi.org/10.1021/acsnano.5c14235",
      "doi_raw": "10.1021/acsnano.5c14235",
      "url_raw": "https://doi.org/10.1021/acsnano.5c14235;https://ndownloader.figshare.com/files/60576748",
      "publication_title": "Plant Cell Wall-Inspired Interfacial Bridging Enables Ultrastrong and Tough Carbon Nanotube Fibers",
      "publication_authors_short": "Li et al.",
      "publication_journal": "ACS Nano",
      "publication_year": 2026,
      "publication_published_date": "2025-12-23",
      "publication_issue_pages": "20, 593-602",
      "material_family": "CNT_or_CNT_hybrid",
      "form_factor": "fiber_yarn",
      "material_subclass": "CSA-treated and axially stretched CNT fiber; no intentionally added PIPD or borate",
      "synthesis_method": "floating catalyst chemical vapor deposition",
      "postprocessing": "FCNTFs immersed in CSA (reagent purity 99.5%), axially stretched, then transferred to acetone to remove residual CSA and induce densification. Numerical residual CSA content is not reported; do not assume dopant-free material.",
      "dataset_provenance": "ai_source_audited_primary_extraction",
      "primary_source_verification_status": "ai_source_checked_not_human_adjudicated",
      "review_status": "ai_source_checked_not_human_adjudicated",
      "source_citation_class": "peer_reviewed_research_record",
      "comparison_scope": "strict_candidate_missing_conditions",
      "specimen_linkage": "single_source_row_unverified",
      "specimen_linkage_notes": "Same named cohort in Table S5; not confirmed to be an identical filament for mechanical and electrical measurements. A shared source row does not verify same-specimen pairing.",
      "specimen_id": null,
      "sample_batch_id": null,
      "statistic_type": "unspecified",
      "sample_size_n": null,
      "measurement_method": null,
      "test_standard": null,
      "gauge_length_mm": null,
      "strain_rate_s_inv": null,
      "condition_temperature_C": null,
      "condition_atmosphere": null,
      "heat_treatment_C": null,
      "normalization_basis": "not_applicable",
      "density_basis": "unknown",
      "cross_section_method": null,
      "provenance_table_figure_page": "SI Table S5, PDF/printed p.29, data row 2 (CSA-CNTFs); mechanical Methods p.2; electrical method p.4; main pp.4,7 (journal pp.596,599).",
      "source_document_sha256": "de115d028147a135a7b9d54a04c9def2f85892a6dfaaf61835d9ee8435d85c9f",
      "source_export": "AI source-audited primary SI table with separately checked main-text recipes.",
      "extraction_method": "ai_source_audited_primary_table",
      "curator": "CPT AI-assisted source audit",
      "review_date": "2026-10-22",
      "internal_status": "ai_source_checked_not_human_adjudicated",
      "comparison_note": "Reported area-normalized cohort values; same named cohort does not establish identical-filament pairing. No density, specific-property conversion, or proof of simultaneous unscaled failure-load and G L gains. Missing geometry and electrical conditions preclude strict matched-specimen comparison.",
      "conditions_notes": "FCNTFs immersed in CSA (reagent purity 99.5%), axially stretched, then transferred to acetone to remove residual CSA and induce densification. Numerical residual CSA content is not reported; do not assume dopant-free material. Quasi-static tensile test, Shimadzu EZ-LX, 5 N load-cell capacity, 1 mm/min; 10-mm-long fibers, not an independently specified gauge length. Per-fiber cross-sectional SEM/ImageJ area; numerical areas unavailable. Near-clamp failures excluded. Exact state/property n, test temperature and atmosphere are not reported. Four-point probe, Keithley 2450 (SI p.4). Voltage-tap separation, electrical cross-section convention, numerical area, resistance/conductance, test temperature/atmosphere, replicates and same-filament matching are not reported. Same named cohort in Table S5; not confirmed to be an identical filament for mechanical and electrical measurements. A shared source row does not verify same-specimen pairing.",
      "values": {
        "tensile_strength_Pa": 5320000000,
        "initial_modulus_Pa": 113370000000,
        "electrical_conductivity_S_m": 3420000
      },
      "measurement_metadata": {
        "tensile_strength": {
          "reported_value": 5.32,
          "reported_unit": "GPa",
          "reported_expression": "5.32 +/- 0.10",
          "reported_or_derived": "reported",
          "conversion_factor_to_canonical": 1000000000,
          "conversion_formula": "GPa * 1000000000 = Pa",
          "uncertainty_value_reported": 0.1,
          "uncertainty_value_canonical": 100000000,
          "uncertainty_type": "standard_deviation",
          "confidence_interval_95_reported": [
            5.16,
            5.48
          ],
          "confidence_interval_95_canonical": [
            5160000000,
            5480000000
          ],
          "confidence_interval_reported_expression": "5.16 ~ 5.48",
          "confidence_interval_note": "Printed 95% CI retained literally, including asymmetry; not recalculated and not used to infer exact n.",
          "statistic_type": "mean",
          "sample_size_n": null,
          "sample_size_n_minimum": 4,
          "sample_size_n_basis": "SI Methods p.2: at least four valid mechanical measurements; exact state/property n not supplied.",
          "normalization_basis": "not_applicable",
          "density_basis": "not_applicable",
          "density_value_kg_m3": null,
          "density_source_locator": null,
          "cross_section_method": "Per-fiber cross-sectional SEM/ImageJ before testing (SI p.2); numerical areas not supplied.",
          "value_bound_type": "point_estimate",
          "derivation_formula": null,
          "derivation_inputs_json": null,
          "measurement_definition": "Quasi-static axial tensile strength, area-normalized; mean, not a best-specimen maximum.",
          "measurement_method": "Quasi-static uniaxial tensile testing; Shimadzu EZ-LX",
          "test_standard": null,
          "measurement_direction": "axial",
          "gauge_length_mm": null,
          "strain_rate_s_inv": null,
          "specimen_length_mm_reported": 10,
          "crosshead_speed_mm_min": 1,
          "condition_temperature_C": null,
          "condition_atmosphere": null,
          "conditions_notes": "Quasi-static tensile test, Shimadzu EZ-LX, 5 N load-cell capacity, 1 mm/min; 10-mm-long fibers, not an independently specified gauge length. Per-fiber cross-sectional SEM/ImageJ area; numerical areas unavailable. Near-clamp failures excluded. Exact state/property n, test temperature and atmosphere are not reported. Same named cohort in Table S5; not confirmed to be an identical filament for mechanical and electrical measurements. A shared source row does not verify same-specimen pairing.",
          "source_locator": "https://ndownloader.figshare.com/files/60576748 | SI Table S5, PDF/printed p.29, CSA-CNTFs row, Tensile strength column and its 95% CI column; SI Methods p.2",
          "source_url": "https://ndownloader.figshare.com/files/60576748",
          "source_document_path": "outputs/fiber_discovery_20261022/li_trajectory/nn5c14235_si_001.pdf",
          "source_document_sha256": "de115d028147a135a7b9d54a04c9def2f85892a6dfaaf61835d9ee8435d85c9f",
          "source_pdf_page": 29,
          "source_printed_page": 29,
          "methods_pdf_page": 2,
          "extraction_method": "ai_source_audited_primary_table",
          "review_status": "ai_source_checked_not_human_adjudicated",
          "source_audited_date": "2026-10-22"
        },
        "initial_modulus": {
          "reported_value": 113.37,
          "reported_unit": "GPa",
          "reported_expression": "113.37 +/- 9.74",
          "reported_or_derived": "reported",
          "conversion_factor_to_canonical": 1000000000,
          "conversion_formula": "GPa * 1000000000 = Pa",
          "uncertainty_value_reported": 9.74,
          "uncertainty_value_canonical": 9740000000,
          "uncertainty_type": "standard_deviation",
          "confidence_interval_95_reported": [
            98.94,
            126.53
          ],
          "confidence_interval_95_canonical": [
            98940000000,
            126530000000
          ],
          "confidence_interval_reported_expression": "98.94 ~ 126.53",
          "confidence_interval_note": "Printed 95% CI retained literally, including asymmetry; not recalculated and not used to infer exact n.",
          "statistic_type": "mean",
          "sample_size_n": null,
          "sample_size_n_minimum": 4,
          "sample_size_n_basis": "SI Methods p.2: at least four valid mechanical measurements; exact state/property n not supplied.",
          "normalization_basis": "not_applicable",
          "density_basis": "not_applicable",
          "density_value_kg_m3": null,
          "density_source_locator": null,
          "cross_section_method": "Per-fiber cross-sectional SEM/ImageJ before testing (SI p.2); numerical areas not supplied.",
          "value_bound_type": "point_estimate",
          "derivation_formula": null,
          "derivation_inputs_json": null,
          "measurement_definition": "Young's modulus from initial stress-strain slope over 0.1-0.5% strain (SI p.2); mapped to CPT initial_modulus.",
          "measurement_method": "Quasi-static uniaxial tensile testing; Shimadzu EZ-LX",
          "test_standard": null,
          "measurement_direction": "axial",
          "gauge_length_mm": null,
          "strain_rate_s_inv": null,
          "specimen_length_mm_reported": 10,
          "crosshead_speed_mm_min": 1,
          "condition_temperature_C": null,
          "condition_atmosphere": null,
          "conditions_notes": "Quasi-static tensile test, Shimadzu EZ-LX, 5 N load-cell capacity, 1 mm/min; 10-mm-long fibers, not an independently specified gauge length. Per-fiber cross-sectional SEM/ImageJ area; numerical areas unavailable. Near-clamp failures excluded. Exact state/property n, test temperature and atmosphere are not reported. Same named cohort in Table S5; not confirmed to be an identical filament for mechanical and electrical measurements. A shared source row does not verify same-specimen pairing.",
          "source_locator": "https://ndownloader.figshare.com/files/60576748 | SI Table S5, PDF/printed p.29, CSA-CNTFs row, Young's modulus column and its 95% CI column; SI Methods p.2",
          "source_url": "https://ndownloader.figshare.com/files/60576748",
          "source_document_path": "outputs/fiber_discovery_20261022/li_trajectory/nn5c14235_si_001.pdf",
          "source_document_sha256": "de115d028147a135a7b9d54a04c9def2f85892a6dfaaf61835d9ee8435d85c9f",
          "source_pdf_page": 29,
          "source_printed_page": 29,
          "methods_pdf_page": 2,
          "extraction_method": "ai_source_audited_primary_table",
          "review_status": "ai_source_checked_not_human_adjudicated",
          "source_audited_date": "2026-10-22"
        },
        "electrical_conductivity": {
          "reported_value": 3.42,
          "reported_unit": "MS/m",
          "reported_expression": "3.42",
          "reported_or_derived": "reported",
          "conversion_factor_to_canonical": 1000000,
          "conversion_formula": "MS/m * 1000000 = S/m",
          "uncertainty_value_reported": null,
          "uncertainty_value_canonical": null,
          "uncertainty_type": "not_reported",
          "confidence_interval_95_reported": null,
          "confidence_interval_95_canonical": null,
          "confidence_interval_reported_expression": null,
          "confidence_interval_note": null,
          "statistic_type": "unspecified",
          "sample_size_n": null,
          "sample_size_n_minimum": null,
          "sample_size_n_basis": "Electrical n not reported; mechanical minimum does not apply.",
          "normalization_basis": "not_applicable",
          "density_basis": "not_applicable",
          "density_value_kg_m3": null,
          "density_source_locator": null,
          "cross_section_method": null,
          "value_bound_type": "point_estimate",
          "derivation_formula": null,
          "derivation_inputs_json": null,
          "measurement_definition": "Reported electrical conductivity; area-normalized. Mean versus representative scalar is not specified.",
          "measurement_method": "Four-point probe; Keithley 2450",
          "test_standard": null,
          "measurement_direction": null,
          "gauge_length_mm": null,
          "strain_rate_s_inv": null,
          "specimen_length_mm_reported": null,
          "crosshead_speed_mm_min": null,
          "condition_temperature_C": null,
          "condition_atmosphere": null,
          "conditions_notes": "Four-point probe, Keithley 2450 (SI p.4). Voltage-tap separation, electrical cross-section convention, numerical area, resistance/conductance, test temperature/atmosphere, replicates and same-filament matching are not reported. Same named cohort in Table S5; not confirmed to be an identical filament for mechanical and electrical measurements. A shared source row does not verify same-specimen pairing.",
          "source_locator": "https://ndownloader.figshare.com/files/60576748 | SI Table S5, PDF/printed p.29, CSA-CNTFs row, Electrical conductivity column; SI Methods p.4",
          "source_url": "https://ndownloader.figshare.com/files/60576748",
          "source_document_path": "outputs/fiber_discovery_20261022/li_trajectory/nn5c14235_si_001.pdf",
          "source_document_sha256": "de115d028147a135a7b9d54a04c9def2f85892a6dfaaf61835d9ee8435d85c9f",
          "source_pdf_page": 29,
          "source_printed_page": 29,
          "methods_pdf_page": 4,
          "extraction_method": "ai_source_audited_primary_table",
          "review_status": "ai_source_checked_not_human_adjudicated",
          "source_audited_date": "2026-10-22"
        }
      },
      "source_facts": {
        "recipe": "FCNTFs immersed in CSA (reagent purity 99.5%), axially stretched, then transferred to acetone to remove residual CSA and induce densification. Numerical residual CSA content is not reported; do not assume dopant-free material.",
        "recipe_source_locator": "Main PDF p.7 / journal p.599, Experimental Section; selected concentrations/time main PDF p.4 / journal p.596.",
        "recipe_source_document_sha256": "5a13f637332e1ddd0b0a23f8d45a93f3dab984bd79128ea570f210bbc30514fb",
        "recipe_source_document_path": "outputs/fiber_discovery_20261022/li_trajectory/article.pdf",
        "recipe_evidence_status": "Source-reported recipe; not a measured final composition or geometry.",
        "source_table_data_row": 2,
        "herman_orientation_factor": {
          "reported_value": 0.9,
          "unit": "dimensionless",
          "measurement_method": "WAXS; SI pp.2,19 Fig.S15",
          "source_locator": "Main PDF p.5 / journal p.597, text; Fig.2k PDF p.3 / journal p.595",
          "source_document_sha256": "5a13f637332e1ddd0b0a23f8d45a93f3dab984bd79128ea570f210bbc30514fb",
          "uncertainty_type": "not_reported"
        }
      },
      "context_measurements": [
        {
          "property": "volumetric_tensile_toughness",
          "reported_value": 143.06,
          "reported_unit": "MJ/m^3",
          "value_canonical": 143060000,
          "unit_canonical": "J/m^3",
          "conversion_factor_to_canonical": 1000000,
          "uncertainty_value_reported": 6.36,
          "uncertainty_value_canonical": 6360000,
          "uncertainty_type": "standard_deviation",
          "statistic_type": "mean",
          "confidence_interval_95_reported": [
            134.72,
            149.63
          ],
          "confidence_interval_95_canonical": [
            134720000,
            149630000
          ],
          "sample_size_n": null,
          "sample_size_n_minimum": 4,
          "measurement_method": "Area under the quasi-static tensile stress-strain curve; SEM/ImageJ cross-section",
          "source_locator": "SI Table S5 p.29; Methods p.2",
          "source_document_sha256": "de115d028147a135a7b9d54a04c9def2f85892a6dfaaf61835d9ee8435d85c9f",
          "admission_disposition": "supported_context_only_no_CPT_volumetric_field; not mass-specific work_of_rupture"
        }
      ]
    },
    {
      "record_id": "rec_addc8d442866",
      "stable_cohort": "pipd_cntfs",
      "curated_state_id": "10.1021/acsnano.5c14235|pipd_cntfs",
      "source_file": "li_2026.json",
      "source_sheet": "Table S5",
      "source_row": 3,
      "source_priority": 0,
      "record_label": "PIPD-CNTFs",
      "sample_name": "PIPD-CNTFs",
      "citation_raw": "Xiangyang Li et al. Plant Cell Wall-Inspired Interfacial Bridging Enables Ultrastrong and Tough Carbon Nanotube Fibers. ACS Nano 2026, 20, 593-602. https://doi.org/10.1021/acsnano.5c14235",
      "doi_raw": "10.1021/acsnano.5c14235",
      "url_raw": "https://doi.org/10.1021/acsnano.5c14235;https://ndownloader.figshare.com/files/60576748",
      "publication_title": "Plant Cell Wall-Inspired Interfacial Bridging Enables Ultrastrong and Tough Carbon Nanotube Fibers",
      "publication_authors_short": "Li et al.",
      "publication_journal": "ACS Nano",
      "publication_year": 2026,
      "publication_published_date": "2025-12-23",
      "publication_issue_pages": "20, 593-602",
      "material_family": "CNT_or_CNT_hybrid",
      "form_factor": "fiber_yarn",
      "material_subclass": "CNT/PIPD hybrid fiber",
      "synthesis_method": "floating catalyst chemical vapor deposition",
      "postprocessing": "FCNTFs treated in 0.1 wt% PIPD/CSA dispersion (selected concentration explicitly confirmed in main p.4), prepared by stirring for 6 h at room temperature; approximately 20% axial fabrication extension during 10 min immersion, acetone bath, overnight room-temperature drying. Bath concentration is not final polymer mass fraction.",
      "dataset_provenance": "ai_source_audited_primary_extraction",
      "primary_source_verification_status": "ai_source_checked_not_human_adjudicated",
      "review_status": "ai_source_checked_not_human_adjudicated",
      "source_citation_class": "peer_reviewed_research_record",
      "comparison_scope": "strict_candidate_missing_conditions",
      "specimen_linkage": "single_source_row_unverified",
      "specimen_linkage_notes": "Same named cohort in Table S5; not confirmed to be an identical filament for mechanical and electrical measurements. A shared source row does not verify same-specimen pairing.",
      "specimen_id": null,
      "sample_batch_id": null,
      "statistic_type": "unspecified",
      "sample_size_n": null,
      "measurement_method": null,
      "test_standard": null,
      "gauge_length_mm": null,
      "strain_rate_s_inv": null,
      "condition_temperature_C": null,
      "condition_atmosphere": null,
      "heat_treatment_C": null,
      "normalization_basis": "not_applicable",
      "density_basis": "unknown",
      "cross_section_method": null,
      "provenance_table_figure_page": "SI Table S5, PDF/printed p.29, data row 3 (PIPD-CNTFs); mechanical Methods p.2; electrical method p.4; main pp.4,7 (journal pp.596,599).",
      "source_document_sha256": "de115d028147a135a7b9d54a04c9def2f85892a6dfaaf61835d9ee8435d85c9f",
      "source_export": "AI source-audited primary SI table with separately checked main-text recipes.",
      "extraction_method": "ai_source_audited_primary_table",
      "curator": "CPT AI-assisted source audit",
      "review_date": "2026-10-22",
      "internal_status": "ai_source_checked_not_human_adjudicated",
      "comparison_note": "Reported area-normalized cohort values; same named cohort does not establish identical-filament pairing. No density, specific-property conversion, or proof of simultaneous unscaled failure-load and G L gains. Missing geometry and electrical conditions preclude strict matched-specimen comparison.",
