Repository: gs-stanford/CarbonNanotubes

# Carbon Property Tables

CPT compares published carbon-material properties, preserves source citations,
and produces scientific figures through its website and Python/HTTP interfaces.

- [Property explorer](https://carbonnanotubes.onrender.com)
- [API guide](https://carbonnanotubes.onrender.com/api-guide)
- [Python tutorial](docs/API_TUTORIAL.md)
- [Processing tools and MCP](docs/PROCESSING_TOOLS.md)
- [Deployment instructions](web/DEPLOYMENT.md)

## Public Software, Private Backend

This repository contains website/API code, the Python client, MCP adapter,
schemas and administrative import tools. It does not distribute the source

File: data/curation/primary_additions/liu_2026.json (part 1 of 2)
{
  "schema_version": "cpt-curated-records-v1",
  "doi": "10.1038/s41563-026-02733-0",
  "audit_date": "2026-10-22",
  "review_status": "ai_source_checked_not_human_adjudicated",
  "admission_basis": "User-authorized source-audited release; no independent human adjudication asserted",
  "record_count": 10,
  "source_sha256": {
    "41563_2026_2733_MOESM1_ESM.pdf": "f91f3a0d70eb05fa05962fc7fe94ccc20ec5edde7e98337e1e6f6784539020aa",
    "article.pdf": "a93ebf63420fc13a50e087afad5861d25e880b20d45e02f44d2c1d7a816c7ba9",
    "41563_2026_2733_MOESM10_ESM.xlsx": "bf776e5077e367fb24aed387c5b62abe25b89556f0965d5432aaa3c170cb1fe9",
    "41563_2026_2733_MOESM14_ESM.xlsx": "ad5d8b9478660d5982aac6e8520fa43617f16b1318bc6e2cb9c4cce89ab88e88"
  },
  "source_access": "Private article copies are not redistributed; numerical facts retain source locators",
  "deduplication_policy": "Five draw configurations plus all five gauge-length mechanical measurement sets, including 5 mm. Distinct source states do not prove independent specimens across series; no cross-series metric borrowing.",
  "held_measurements": [
    {
      "field": "modulus_at_draw_1",
      "source": "MOESM14 E.D.Fig.6d B2:C2",
      "values": "38.1 +/- 67 GPa",
      "action": "retain as published; SD exceeds mean; no correction invented"
    },
    {
      "field": "modulus_at_draw_10",
      "values": "960 GPa source data versus 963 GPa SI Table3/abstract",
      "action": "retain both; don't replace series with rounded headline"
    },
    {
      "field": "electrical_at_draw_10",
      "values": "1.3301 MS/m digitized versus 1.35 MS/m SI Table3",
      "action": "use figure coordinate for full series; keep headline separate"
    },
    {
      "field": "strength_sd_at_draw_10",
      "values": "0.14 GPa draw series versus 0.20 GPa gauge series at 5 mm",
      "action": "keep separate series; repeat-set identity unresolved"
    },
    {
      "field": "source_workbook_panel_names",
      "values": "Workbook says E.D.Fig.6; publisher says Extended Data Fig.7",
      "action": "retain exact workbook coordinates and reconcile by content"
    },
    {
      "field": "thermal_chamber_pressure",
      "source": "Main PDF p.11, visually inspected",
      "values": "Printed approximately 10^4 Pa, described as high vacuum with a molecular pump",
      "action": "Unresolved source inconsistency; do not silently replace with 10^-4 Pa or assert negligible convection"
    },
    {
      "field": "modulus_sd_at_draw_10",
      "values": "Draw-10 modulus is 960 +/- 55 GPa in MOESM14 E.D.Fig.6d!B6:C6; the separate 5 mm gauge series reports 960 +/- 25 GPa in MOESM14 E.D.Fig.6b!D6:E6. Both measurement sets are retained; repeat-set identity and cross-series specimen independence are unresolved. Do not replace SDs or treat equal means as a proven duplicate.",
      "action": "Both measurement sets retained; no inferred specimen independence"
    }
  ],
  "records": [
    {
      "record_id": "rec_d92f734b65da",
      "curated_state_id": "10.1038/s41563-026-02733-0|draw-1",
      "source_file": "liu_2026.json",
      "source_sheet": "primary configuration series",
      "source_row": 2,
      "record_label": "Graphene fiber, draw ratio 1",
      "sample_name": "Graphene fiber, draw ratio 1",
      "material_family": "graphene_or_GO_fiber",
      "form_factor": "fiber_yarn",
      "citation_raw": "https://doi.org/10.1038/s41563-026-02733-0",
      "doi_raw": "10.1038/s41563-026-02733-0",
      "dataset_provenance": "ai_source_audited_primary_extraction",
      "primary_source_verification_status": "ai_source_checked_not_human_adjudicated",
      "source_citation_class": "peer_reviewed_research_record",
      "comparison_scope": "strict_candidate_missing_conditions",
      "specimen_linkage": "single_source_row_unverified",
      "source_priority": 0,
      "extraction_method": "ai_assisted_primary_source_data_audit",
      "curator": "CPT AI-assisted source audit",
      "statistic_type": "mean",
      "sample_size_n": null,
      "values": {
        "tensile_strength_Pa": 220000000.0,
        "thermal_conductivity_W_mK": 832.0,
        "initial_modulus_Pa": 38100000000.0,
        "electrical_conductivity_S_m": 540241.2520394935,
        "density_kg_m3": 1330.2065856007025
      },
      "measurement_metadata": {
        "tensile_strength": {
          "reported_value": 0.22,
          "reported_unit": "GPa",
          "reported_or_derived": "reported",
          "conversion_factor_to_canonical": 1000000000.0,
          "uncertainty_value_reported": 0.11,
          "uncertainty_value_canonical": 110000000.0,
          "uncertainty_type": "standard_deviation",
          "statistic_type": "mean",
          "sample_size_n": 3,
          "normalization_basis": "not_applicable",
          "density_basis": "not_applicable",
          "density_value_kg_m3": null,
          "density_source_locator": null,
          "cross_section_method": null,
          "value_bound_type": "point_estimate",
          "derivation_formula": null,
          "derivation_inputs_json": null,
          "source_locator": "41563_2026_2733_MOESM10_ESM.xlsx | Fig.4f D2:E2",
          "source_sha256": "bf776e5077e367fb24aed387c5b62abe25b89556f0965d5432aaa3c170cb1fe9",
          "replicate_type": "technical"
        },
        "thermal_conductivity": {
          "reported_value": 832.0,
          "reported_unit": "W/(m K)",
          "reported_or_derived": "reported",
          "conversion_factor_to_canonical": 1,
          "uncertainty_value_reported": 63.0,
          "uncertainty_value_canonical": 63.0,
          "uncertainty_type": "standard_deviation",
          "statistic_type": "mean",
          "sample_size_n": 3,
          "normalization_basis": "not_applicable",
          "density_basis": "not_applicable",
          "density_value_kg_m3": null,
          "density_source_locator": null,
          "cross_section_method": null,
          "value_bound_type": "point_estimate",
          "derivation_formula": null,
          "derivation_inputs_json": null,
          "source_locator": "41563_2026_2733_MOESM10_ESM.xlsx | Fig.4f B2:C2",
          "source_sha256": "bf776e5077e367fb24aed387c5b62abe25b89556f0965d5432aaa3c170cb1fe9",
          "replicate_type": "technical",
          "source_qualification": "Main article.pdf pp.11-12: four-contact Joule heating with IR profiles below 60 C. The printed approximately 10^4 Pa pressure is described as high vacuum; this source inconsistency is unresolved. Do not replace it with 10^-4 Pa or assume negligible convection."
        },
        "initial_modulus": {
          "reported_value": 38.1,
          "reported_unit": "GPa",
          "reported_or_derived": "reported",
          "conversion_factor_to_canonical": 1000000000.0,
          "uncertainty_value_reported": 67.0,
          "uncertainty_value_canonical": 67000000000.0,
          "uncertainty_type": "standard_deviation",
          "statistic_type": "mean",
          "sample_size_n": 3,
          "normalization_basis": "not_applicable",
          "density_basis": "not_applicable",
          "density_value_kg_m3": null,
          "density_source_locator": null,
          "cross_section_method": null,
          "value_bound_type": "point_estimate",
          "derivation_formula": null,
          "derivation_inputs_json": null,
          "source_locator": "41563_2026_2733_MOESM14_ESM.xlsx | E.D.Fig.6d B2:C2",
          "source_sha256": "ad5d8b9478660d5982aac6e8520fa43617f16b1318bc6e2cb9c4cce89ab88e88",
          "replicate_type": "technical",
          "source_qualification": "Source workbook uses E.D.Fig.6 panel names; the corresponding published mechanical panels are Extended Data Fig.7 in main article.pdf p.19. Original workbook coordinates are retained. MOESM14 E.D.Fig.6d!B2:C2 reports 38.1 +/- 67 GPa, also consistent with main Extended Data Fig.7d. The source-reported SD exceeds the mean; retain as published without an invented correction. No independent adjudication is asserted."
        },
        "electrical_conductivity": {
          "reported_value": 0.5402412520394935,
          "reported_unit": "MS/m",
          "reported_or_derived": "reported",
          "conversion_factor_to_canonical": 1000000.0,
          "uncertainty_value_reported": 0.06113905890015148,
          "uncertainty_value_canonical": 61139.058900151475,
          "uncertainty_type": "standard_deviation",
          "statistic_type": "mean",
          "sample_size_n": 3,
          "normalization_basis": "not_applicable",
          "density_basis": "not_applicable",
          "density_value_kg_m3": null,
          "density_source_locator": null,
          "cross_section_method": null,
          "value_bound_type": "point_estimate",
          "derivation_formula": null,
          "derivation_inputs_json": null,
          "source_locator": "41563_2026_2733_MOESM1_ESM.pdf | PDF page 56, Fig.S49, draw ratio 1",
          "source_sha256": "f91f3a0d70eb05fa05962fc7fe94ccc20ec5edde7e98337e1e6f6784539020aa",
          "extraction_method": "vector_figure_digitization",
          "replicate_type": "technical",
          "digitization_sensitivity_reported_unit": 0.002644992602699068,
          "digitization_note": "Full digits are extraction coordinates, not measurement precision. Half-PDF-point sensitivity is not experimental uncertainty.",
          "source_qualification": "Vector-digitized mean and SD from 41563_2026_2733_MOESM1_ESM.pdf, PDF p.56, Fig.S49. These are approximate figure coordinates, not exact table entries; full digits are retained only for reproducibility. Coordinate sensitivity is not experimental SD."
        },
        "density": {
          "reported_value": 1.3302065856007026,
          "reported_unit": "g/cm^3",
          "reported_or_derived": "reported",
          "conversion_factor_to_canonical": 1000,
          "uncertainty_value_reported": 0.022344994278138297,
          "uncertainty_value_canonical": 22.344994278138298,
          "uncertainty_type": "standard_deviation",
          "statistic_type": "mean",
          "sample_size_n": 3,
          "normalization_basis": "not_applicable",
          "density_basis": "not_applicable",
          "density_value_kg_m3": null,
          "density_source_locator": null,
          "cross_section_method": null,
          "value_bound_type": "point_estimate",
          "derivation_formula": null,
          "derivation_inputs_json": null,
          "source_locator": "41563_2026_2733_MOESM1_ESM.pdf | PDF page 43, Fig.S36, draw ratio 1",
          "source_sha256": "f91f3a0d70eb05fa05962fc7fe94ccc20ec5edde7e98337e1e6f6784539020aa",
          "extraction_method": "vector_figure_digitization",
          "replicate_type": "technical",
          "digitization_sensitivity_reported_unit": 0.0025795159889873452,
          "digitization_note": "Full digits are extraction coordinates, not measurement precision. Half-PDF-point sensitivity is not experimental uncertainty.",
          "source_qualification": "Vector-digitized mean and SD from 41563_2026_2733_MOESM1_ESM.pdf, PDF p.43, Fig.S36. These are approximate figure coordinates, not exact table entries; full digits are retained only for reproducibility. Coordinate sensitivity is not experimental SD."
        }
      },
      "material_subclass": "graphitized graphene fiber",
      "synthesis_method": "GO/glycerol wet spinning",
      "postprocessing": "in-spinning drawing; 1600 C then 2800 C Ar",
      "density_basis": "sink_float_density_not_verified_outer_area_bulk_density",
      "provenance_table_figure_page": "MOESM10 Fig.4f row 2; MOESM14 E.D.Fig.6d row 2; SI Figs.36/49",
      "conditions_notes": "Same draw-ratio cohort; no identical-filament pairing. Three technical replicates; no raw covariance. Tensile rate, exact draw-series gauge and tested area method unresolved. Thermal method: four-contact Joule heating, IR profile below 60 C. Printed 10^4 Pa/high-vacuum inconsistency unresolved; do not assume 10^-4 Pa. Electrical and density points digitized from vector figures, not exact table entries. No mass-specific transport/mechanics derived from sink-float density for release. Source workbook uses E.D.Fig.6 panel names; the corresponding published mechanical panels are Extended Data Fig.7 in main article.pdf p.19. Original workbook coordinates are retained. Main article.pdf pp.11-12: four-contact Joule heating with IR profiles below 60 C. The printed approximately 10^4 Pa pressure is described as high vacuum; this source inconsistency is unresolved. Do not replace it with 10^-4 Pa or assume negligible convection. MOESM14 E.D.Fig.6d!B2:C2 reports 38.1 +/- 67 GPa, also consistent with main Extended Data Fig.7d. The source-reported SD exceeds the mean; retain as published without an invented correction. No independent adjudication is asserted. Vector-digitized mean and SD from 41563_2026_2733_MOESM1_ESM.pdf, PDF p.56, Fig.S49. These are approximate figure coordinates, not exact table entries; full digits are retained only for reproducibility. Coordinate sensitivity is not experimental SD. Vector-digitized mean and SD from 41563_2026_2733_MOESM1_ESM.pdf, PDF p.43, Fig.S36. These are approximate figure coordinates, not exact table entries; full digits are retained only for reproducibility. Coordinate sensitivity is not experimental SD."
    },
    {
      "record_id": "rec_5bc8b2164afc",
      "curated_state_id": "10.1038/s41563-026-02733-0|draw-4",
      "source_file": "liu_2026.json",
      "source_sheet": "primary configuration series",
      "source_row": 3,
      "record_label": "Graphene fiber, draw ratio 4",
      "sample_name": "Graphene fiber, draw ratio 4",
      "material_family": "graphene_or_GO_fiber",
      "form_factor": "fiber_yarn",
      "citation_raw": "https://doi.org/10.1038/s41563-026-02733-0",
      "doi_raw": "10.1038/s41563-026-02733-0",
      "dataset_provenance": "ai_source_audited_primary_extraction",
      "primary_source_verification_status": "ai_source_checked_not_human_adjudicated",
      "source_citation_class": "peer_reviewed_research_record",
      "comparison_scope": "strict_candidate_missing_conditions",
      "specimen_linkage": "single_source_row_unverified",
      "source_priority": 0,
      "extraction_method": "ai_assisted_primary_source_data_audit",
      "curator": "CPT AI-assisted source audit",
      "statistic_type": "mean",
      "sample_size_n": null,
      "values": {
        "tensile_strength_Pa": 2630000000.0,
        "thermal_conductivity_W_mK": 1130.0,
        "initial_modulus_Pa": 296000000000.0,
        "electrical_conductivity_S_m": 860100.3495489241,
        "density_kg_m3": 1660.1394569424347
      },
      "measurement_metadata": {
        "tensile_strength": {
          "reported_value": 2.63,
          "reported_unit": "GPa",
          "reported_or_derived": "reported",
          "conversion_factor_to_canonical": 1000000000.0,
          "uncertainty_value_reported": 0.26,
          "uncertainty_value_canonical": 260000000.0,
          "uncertainty_type": "standard_deviation",
          "statistic_type": "mean",
          "sample_size_n": 3,
          "normalization_basis": "not_applicable",
          "density_basis": "not_applicable",
          "density_value_kg_m3": null,
          "density_source_locator": null,
          "cross_section_method": null,
          "value_bound_type": "point_estimate",
          "derivation_formula": null,
          "derivation_inputs_json": null,
          "source_locator": "41563_2026_2733_MOESM10_ESM.xlsx | Fig.4f D3:E3",
          "source_sha256": "bf776e5077e367fb24aed387c5b62abe25b89556f0965d5432aaa3c170cb1fe9",
          "replicate_type": "technical"
        },
        "thermal_conductivity": {
          "reported_value": 1130.0,
          "reported_unit": "W/(m K)",
          "reported_or_derived": "reported",
          "conversion_factor_to_canonical": 1,
          "uncertainty_value_reported": 67.0,
          "uncertainty_value_canonical": 67.0,
          "uncertainty_type": "standard_deviation",
          "statistic_type": "mean",
          "sample_size_n": 3,
          "normalization_basis": "not_applicable",
          "density_basis": "not_applicable",
          "density_value_kg_m3": null,
          "density_source_locator": null,
          "cross_section_method": null,
          "value_bound_type": "point_estimate",
          "derivation_formula": null,
          "derivation_inputs_json": null,
          "source_locator": "41563_2026_2733_MOESM10_ESM.xlsx | Fig.4f B3:C3",
          "source_sha256": "bf776e5077e367fb24aed387c5b62abe25b89556f0965d5432aaa3c170cb1fe9",
          "replicate_type": "technical",
          "source_qualification": "Main article.pdf pp.11-12: four-contact Joule heating with IR profiles below 60 C. The printed approximately 10^4 Pa pressure is described as high vacuum; this source inconsistency is unresolved. Do not replace it with 10^-4 Pa or assume negligible convection."
        },
        "initial_modulus": {
          "reported_value": 296.0,
          "reported_unit": "GPa",
          "reported_or_derived": "reported",
          "conversion_factor_to_canonical": 1000000000.0,
          "uncertainty_value_reported": 72.0,
          "uncertainty_value_canonical": 72000000000.0,
          "uncertainty_type": "standard_deviation",
          "statistic_type": "mean",
          "sample_size_n": 3,
          "normalization_basis": "not_applicable",
          "density_basis": "not_applicable",
          "density_value_kg_m3": null,
          "density_source_locator": null,
          "cross_section_method": null,
          "value_bound_type": "point_estimate",
          "derivation_formula": null,
          "derivation_inputs_json": null,
          "source_locator": "41563_2026_2733_MOESM14_ESM.xlsx | E.D.Fig.6d B3:C3",
          "source_sha256": "ad5d8b9478660d5982aac6e8520fa43617f16b1318bc6e2cb9c4cce89ab88e88",
          "replicate_type": "technical",
          "source_qualification": "Source workbook uses E.D.Fig.6 panel names; the corresponding published mechanical panels are Extended Data Fig.7 in main article.pdf p.19. Original workbook coordinates are retained."
        },
        "electrical_conductivity": {
          "reported_value": 0.8601003495489241,
          "reported_unit": "MS/m",
          "reported_or_derived": "reported",
          "conversion_factor_to_canonical": 1000000.0,
          "uncertainty_value_reported": 0.048006639954618624,
          "uncertainty_value_canonical": 48006.63995461862,
          "uncertainty_type": "standard_deviation",
          "statistic_type": "mean",
          "sample_size_n": 3,
          "normalization_basis": "not_applicable",
          "density_basis": "not_applicable",
          "density_value_kg_m3": null,
          "density_source_locator": null,
          "cross_section_method": null,
          "value_bound_type": "point_estimate",
          "derivation_formula": null,
          "derivation_inputs_json": null,
          "source_locator": "41563_2026_2733_MOESM1_ESM.pdf | PDF page 56, Fig.S49, draw ratio 4",
          "source_sha256": "f91f3a0d70eb05fa05962fc7fe94ccc20ec5edde7e98337e1e6f6784539020aa",
          "extraction_method": "vector_figure_digitization",
          "replicate_type": "technical",
          "digitization_sensitivity_reported_unit": 0.002644992602699068,
          "digitization_note": "Full digits are extraction coordinates, not measurement precision. Half-PDF-point sensitivity is not experimental uncertainty.",
          "source_qualification": "Vector-digitized mean and SD from 41563_2026_2733_MOESM1_ESM.pdf, PDF p.56, Fig.S49. These are approximate figure coordinates, not exact table entries; full digits are retained only for reproducibility. Coordinate sensitivity is not experimental SD."
        },
        "density": {
          "reported_value": 1.6601394569424346,
          "reported_unit": "g/cm^3",
          "reported_or_derived": "reported",
          "conversion_factor_to_canonical": 1000,
          "uncertainty_value_reported": 0.016812039541750146,
          "uncertainty_value_canonical": 16.812039541750146,
          "uncertainty_type": "standard_deviation",
          "statistic_type": "mean",
          "sample_size_n": 3,
          "normalization_basis": "not_applicable",
          "density_basis": "not_applicable",
          "density_value_kg_m3": null,
          "density_source_locator": null,
          "cross_section_method": null,
          "value_bound_type": "point_estimate",
          "derivation_formula": null,
          "derivation_inputs_json": null,
          "source_locator": "41563_2026_2733_MOESM1_ESM.pdf | PDF page 43, Fig.S36, draw ratio 4",
          "source_sha256": "f91f3a0d70eb05fa05962fc7fe94ccc20ec5edde7e98337e1e6f6784539020aa",
          "extraction_method": "vector_figure_digitization",
          "replicate_type": "technical",
          "digitization_sensitivity_reported_unit": 0.0025795159889873452,
          "digitization_note": "Full digits are extraction coordinates, not measurement precision. Half-PDF-point sensitivity is not experimental uncertainty.",
          "source_qualification": "Vector-digitized mean and SD from 41563_2026_2733_MOESM1_ESM.pdf, PDF p.43, Fig.S36. These are approximate figure coordinates, not exact table entries; full digits are retained only for reproducibility. Coordinate sensitivity is not experimental SD."
        }
      },
      "material_subclass": "graphitized graphene fiber",
      "synthesis_method": "GO/glycerol wet spinning",
      "postprocessing": "in-spinning drawing; 1600 C then 2800 C Ar",
      "density_basis": "sink_float_density_not_verified_outer_area_bulk_density",
      "provenance_table_figure_page": "MOESM10 Fig.4f row 3; MOESM14 E.D.Fig.6d row 3; SI Figs.36/49",
      "conditions_notes": "Same draw-ratio cohort; no identical-filament pairing. Three technical replicates; no raw covariance. Tensile rate, exact draw-series gauge and tested area method unresolved. Thermal method: four-contact Joule heating, IR profile below 60 C. Printed 10^4 Pa/high-vacuum inconsistency unresolved; do not assume 10^-4 Pa. Electrical and density points digitized from vector figures, not exact table entries. No mass-specific transport/mechanics derived from sink-float density for release. Source workbook uses E.D.Fig.6 panel names; the corresponding published mechanical panels are Extended Data Fig.7 in main article.pdf p.19. Original workbook coordinates are retained. Main article.pdf pp.11-12: four-contact Joule heating with IR profiles below 60 C. The printed approximately 10^4 Pa pressure is described as high vacuum; this source inconsistency is unresolved. Do not replace it with 10^-4 Pa or assume negligible convection. Vector-digitized mean and SD from 41563_2026_2733_MOESM1_ESM.pdf, PDF p.56, Fig.S49. These are approximate figure coordinates, not exact table entries; full digits are retained only for reproducibility. Coordinate sensitivity is not experimental SD. Vector-digitized mean and SD from 41563_2026_2733_MOESM1_ESM.pdf, PDF p.43, Fig.S36. These are approximate figure coordinates, not exact table entries; full digits are retained only for reproducibility. Coordinate sensitivity is not experimental SD."
    },
    {
      "record_id": "rec_fbd87b0544d2",
      "curated_state_id": "10.1038/s41563-026-02733-0|draw-6",
      "source_file": "liu_2026.json",
      "source_sheet": "primary configuration series",
      "source_row": 4,
      "record_label": "Graphene fiber, draw ratio 6",
      "sample_name": "Graphene fiber, draw ratio 6",
      "material_family": "graphene_or_GO_fiber",
      "form_factor": "fiber_yarn",
      "citation_raw": "https://doi.org/10.1038/s41563-026-02733-0",
      "doi_raw": "10.1038/s41563-026-02733-0",
      "dataset_provenance": "ai_source_audited_primary_extraction",
      "primary_source_verification_status": "ai_source_checked_not_human_adjudicated",
      "source_citation_class": "peer_reviewed_research_record",
      "comparison_scope": "strict_candidate_missing_conditions",
      "specimen_linkage": "single_source_row_unverified",
      "source_priority": 0,
      "extraction_method": "ai_assisted_primary_source_data_audit",
      "curator": "CPT AI-assisted source audit",
      "statistic_type": "mean",
      "sample_size_n": null,
      "values": {
        "tensile_strength_Pa": 3850000000.0,
        "thermal_conductivity_W_mK": 1356.0,
        "initial_modulus_Pa": 578000000000.0,
        "electrical_conductivity_S_m": 1100133.4282438646,
        "density_kg_m3": 1740.1948238277073
      },
      "measurement_metadata": {
        "tensile_strength": {
          "reported_value": 3.85,
          "reported_unit": "GPa",
          "reported_or_derived": "reported",
          "conversion_factor_to_canonical": 1000000000.0,
          "uncertainty_value_reported": 0.18,
          "uncertainty_value_canonical": 180000000.0,
          "uncertainty_type": "standard_deviation",
          "statistic_type": "mean",
          "sample_size_n": 3,
          "normalization_basis": "not_applicable",
          "density_basis": "not_applicable",
          "density_value_kg_m3": null,
          "density_source_locator": null,
          "cross_section_method": null,
          "value_bound_type": "point_estimate",
          "derivation_formula": null,
          "derivation_inputs_json": null,
          "source_locator": "41563_2026_2733_MOESM10_ESM.xlsx | Fig.4f D4:E4",
          "source_sha256": "bf776e5077e367fb24aed387c5b62abe25b89556f0965d5432aaa3c170cb1fe9",
          "replicate_type": "technical"
        },
        "thermal_conductivity": {
          "reported_value": 1356.0,
          "reported_unit": "W/(m K)",
          "reported_or_derived": "reported",
          "conversion_factor_to_canonical": 1,
          "uncertainty_value_reported": 56.0,
          "uncertainty_value_canonical": 56.0,
          "uncertainty_type": "standard_deviation",
          "statistic_type": "mean",
          "sample_size_n": 3,
          "normalization_basis": "not_applicable",
          "density_basis": "not_applicable",
          "density_value_kg_m3": null,
          "density_source_locator": null,
          "cross_section_method": null,
          "value_bound_type": "point_estimate",
          "derivation_formula": null,
          "derivation_inputs_json": null,
          "source_locator": "41563_2026_2733_MOESM10_ESM.xlsx | Fig.4f B4:C4",
          "source_sha256": "bf776e5077e367fb24aed387c5b62abe25b89556f0965d5432aaa3c170cb1fe9",
          "replicate_type": "technical",
          "source_qualification": "Main article.pdf pp.11-12: four-contact Joule heating with IR profiles below 60 C. The printed approximately 10^4 Pa pressure is described as high vacuum; this source inconsistency is unresolved. Do not replace it with 10^-4 Pa or assume negligible convection."
        },
        "initial_modulus": {
          "reported_value": 578.0,
          "reported_unit": "GPa",
          "reported_or_derived": "reported",
          "conversion_factor_to_canonical": 1000000000.0,
          "uncertainty_value_reported": 56.0,
          "uncertainty_value_canonical": 56000000000.0,
          "uncertainty_type": "standard_deviation",
          "statistic_type": "mean",
          "sample_size_n": 3,
          "normalization_basis": "not_applicable",
          "density_basis": "not_applicable",
          "density_value_kg_m3": null,
          "density_source_locator": null,
          "cross_section_method": null,
          "value_bound_type": "point_estimate",
          "derivation_formula": null,
          "derivation_inputs_json": null,
          "source_locator": "41563_2026_2733_MOESM14_ESM.xlsx | E.D.Fig.6d B4:C4",
          "source_sha256": "ad5d8b9478660d5982aac6e8520fa43617f16b1318bc6e2cb9c4cce89ab88e88",
          "replicate_type": "technical",
          "source_qualification": "Source workbook uses E.D.Fig.6 panel names; the corresponding published mechanical panels are Extended Data Fig.7 in main article.pdf p.19. Original workbook coordinates are retained."
        },
        "electrical_conductivity": {
          "reported_value": 1.1001334282438646,
          "reported_unit": "MS/m",
          "reported_or_derived": "reported",
          "conversion_factor_to_canonical": 1000000.0,
          "uncertainty_value_reported": 0.052866797718324476,
          "uncertainty_value_canonical": 52866.79771832447,
          "uncertainty_type": "standard_deviation",
          "statistic_type": "mean",
          "sample_size_n": 3,
          "normalization_basis": "not_applicable",
          "density_basis": "not_applicable",
          "density_value_kg_m3": null,
          "density_source_locator": null,
          "cross_section_method": null,
          "value_bound_type": "point_estimate",
          "derivation_formula": null,
          "derivation_inputs_json": null,
          "source_locator": "41563_2026_2733_MOESM1_ESM.pdf | PDF page 56, Fig.S49, draw ratio 6",
          "source_sha256": "f91f3a0d70eb05fa05962fc7fe94ccc20ec5edde7e98337e1e6f6784539020aa",
          "extraction_method": "vector_figure_digitization",
          "replicate_type": "technical",
          "digitization_sensitivity_reported_unit": 0.002644992602699068,
          "digitization_note": "Full digits are extraction coordinates, not measurement precision. Half-PDF-point sensitivity is not experimental uncertainty.",
          "source_qualification": "Vector-digitized mean and SD from 41563_2026_2733_MOESM1_ESM.pdf, PDF p.56, Fig.S49. These are approximate figure coordinates, not exact table entries; full digits are retained only for reproducibility. Coordinate sensitivity is not experimental SD."
        },
        "density": {
          "reported_value": 1.7401948238277074,
          "reported_unit": "g/cm^3",
          "reported_or_derived": "reported",
          "conversion_factor_to_canonical": 1000,
          "uncertainty_value_reported": 0.03118633886038724,
          "uncertainty_value_canonical": 31.18633886038724,
          "uncertainty_type": "standard_deviation",
          "statistic_type": "mean",
          "sample_size_n": 3,
          "normalization_basis": "not_applicable",
          "density_basis": "not_applicable",
          "density_value_kg_m3": null,
          "density_source_locator": null,
          "cross_section_method": null,
          "value_bound_type": "point_estimate",
          "derivation_formula": null,
          "derivation_inputs_json": null,
          "source_locator": "41563_2026_2733_MOESM1_ESM.pdf | PDF page 43, Fig.S36, draw ratio 6",
          "source_sha256": "f91f3a0d70eb05fa05962fc7fe94ccc20ec5edde7e98337e1e6f6784539020aa",
          "extraction_method": "vector_figure_digitization",
          "replicate_type": "technical",
          "digitization_sensitivity_reported_unit": 0.0025795159889873452,
          "digitization_note": "Full digits are extraction coordinates, not measurement precision. Half-PDF-point sensitivity is not experimental uncertainty.",
          "source_qualification": "Vector-digitized mean and SD from 41563_2026_2733_MOESM1_ESM.pdf, PDF p.43, Fig.S36. These are approximate figure coordinates, not exact table entries; full digits are retained only for reproducibility. Coordinate sensitivity is not experimental SD."
        }
      },
      "material_subclass": "graphitized graphene fiber",
      "synthesis_method": "GO/glycerol wet spinning",
      "postprocessing": "in-spinning drawing; 1600 C then 2800 C Ar",
      "density_basis": "sink_float_density_not_verified_outer_area_bulk_density",
      "provenance_table_figure_page": "MOESM10 Fig.4f row 4; MOESM14 E.D.Fig.6d row 4; SI Figs.36/49",
      "conditions_notes": "Same draw-ratio cohort; no identical-filament pairing. Three technical replicates; no raw covariance. Tensile rate, exact draw-series gauge and tested area method unresolved. Thermal method: four-contact Joule heating, IR profile below 60 C. Printed 10^4 Pa/high-vacuum inconsistency unresolved; do not assume 10^-4 Pa. Electrical and density points digitized from vector figures, not exact table entries. No mass-specific transport/mechanics derived from sink-float density for release. Source workbook uses E.D.Fig.6 panel names; the corresponding published mechanical panels are Extended Data Fig.7 in main article.pdf p.19. Original workbook coordinates are retained. Main article.pdf pp.11-12: four-contact Joule heating with IR profiles below 60 C. The printed approximately 10^4 Pa pressure is described as high vacuum; this source inconsistency is unresolved. Do not replace it with 10^-4 Pa or assume negligible convection. Vector-digitized mean and SD from 41563_2026_2733_MOESM1_ESM.pdf, PDF p.56, Fig.S49. These are approximate figure coordinates, not exact table entries; full digits are retained only for reproducibility. Coordinate sensitivity is not experimental SD. Vector-digitized mean and SD from 41563_2026_2733_MOESM1_ESM.pdf, PDF p.43, Fig.S36. These are approximate figure coordinates, not exact table entries; full digits are retained only for reproducibility. Coordinate sensitivity is not experimental SD."
    },
    {
      "record_id": "rec_06d34ede30a6",
      "curated_state_id": "10.1038/s41563-026-02733-0|draw-8",
      "source_file": "liu_2026.json",
      "source_sheet": "primary configuration series",
      "source_row": 5,
      "record_label": "Graphene fiber, draw ratio 8",
      "sample_name": "Graphene fiber, draw ratio 8",
      "material_family": "graphene_or_GO_fiber",
      "form_factor": "fiber_yarn",
      "citation_raw": "https://doi.org/10.1038/s41563-026-02733-0",
      "doi_raw": "10.1038/s41563-026-02733-0",
      "dataset_provenance": "ai_source_audited_primary_extraction",
      "primary_source_verification_status": "ai_source_checked_not_human_adjudicated",
      "source_citation_class": "peer_reviewed_research_record",
      "comparison_scope": "strict_candidate_missing_conditions",
      "specimen_linkage": "single_source_row_unverified",
      "source_priority": 0,
      "extraction_method": "ai_assisted_primary_source_data_audit",
      "curator": "CPT AI-assisted source audit",
      "statistic_type": "mean",
      "sample_size_n": null,
      "values": {
        "tensile_strength_Pa": 4910000000.0,
        "thermal_conductivity_W_mK": 1539.0,
        "initial_modulus_Pa": 852000000000.0,
        "electrical_conductivity_S_m": 1250025.1138363106,
        "density_kg_m3": 1890.1291906875967
      },
      "measurement_metadata": {
        "tensile_strength": {
          "reported_value": 4.91,
          "reported_unit": "GPa",
          "reported_or_derived": "reported",
          "conversion_factor_to_canonical": 1000000000.0,
          "uncertainty_value_reported": 0.22,
          "uncertainty_value_canonical": 220000000.0,
          "uncertainty_type": "standard_deviation",
          "statistic_type": "mean",
          "sample_size_n": 3,
          "normalization_basis": "not_applicable",
          "density_basis": "not_applicable",
          "density_value_kg_m3": null,
          "density_source_locator": null,
          "cross_section_method": null,
          "value_bound_type": "point_estimate",
          "derivation_formula": null,
          "derivation_inputs_json": null,
          "source_locator": "41563_2026_2733_MOESM10_ESM.xlsx | Fig.4f D5:E5",
          "source_sha256": "bf776e5077e367fb24aed387c5b62abe25b89556f0965d5432aaa3c170cb1fe9",
          "replicate_type": "technical"
        },
        "thermal_conductivity": {
          "reported_value": 1539.0,
          "reported_unit": "W/(m K)",
          "reported_or_derived": "reported",
          "conversion_factor_to_canonical": 1,
          "uncertainty_value_reported": 42.0,
          "uncertainty_value_canonical": 42.0,
          "uncertainty_type": "standard_deviation",
          "statistic_type": "mean",
          "sample_size_n": 3,
          "normalization_basis": "not_applicable",
          "density_basis": "not_applicable",
          "density_value_kg_m3": null,
          "density_source_locator": null,
          "cross_section_method": null,
          "value_bound_type": "point_estimate",
          "derivation_formula": null,
          "derivation_inputs_json": null,
          "source_locator": "41563_2026_2733_MOESM10_ESM.xlsx | Fig.4f B5:C5",
          "source_sha256": "bf776e5077e367fb24aed387c5b62abe25b89556f0965d5432aaa3c170cb1fe9",
          "replicate_type": "technical",
          "source_qualification": "Main article.pdf pp.11-12: four-contact Joule heating with IR profiles below 60 C. The printed approximately 10^4 Pa pressure is described as high vacuum; this source inconsistency is unresolved. Do not replace it with 10^-4 Pa or assume negligible convection."
        },
        "initial_modulus": {
          "reported_value": 852.0,
          "reported_unit": "GPa",
          "reported_or_derived": "reported",
          "conversion_factor_to_canonical": 1000000000.0,
          "uncertainty_value_reported": 53.0,
          "uncertainty_value_canonical": 53000000000.0,
          "uncertainty_type": "standard_deviation",
          "statistic_type": "mean",
          "sample_size_n": 3,
          "normalization_basis": "not_applicable",
          "density_basis": "not_applicable",
          "density_value_kg_m3": null,
          "density_source_locator": null,
          "cross_section_method": null,
          "value_bound_type": "point_estimate",
          "derivation_formula": null,
          "derivation_inputs_json": null,
          "source_locator": "41563_2026_2733_MOESM14_ESM.xlsx | E.D.Fig.6d B5:C5",
          "source_sha256": "ad5d8b9478660d5982aac6e8520fa43617f16b1318bc6e2cb9c4cce89ab88e88",
          "replicate_type": "technical",
          "source_qualification": "Source workbook uses E.D.Fig.6 panel names; the corresponding published mechanical panels are Extended Data Fig.7 in main article.pdf p.19. Original workbook coordinates are retained."
        },
        "electrical_conductivity": {
          "reported_value": 1.2500251138363105,
          "reported_unit": "MS/m",
          "reported_or_derived": "reported",
          "conversion_factor_to_canonical": 1000000.0,
          "uncertainty_value_reported": 0.04395976414185554,
          "uncertainty_value_canonical": 43959.76414185554,
          "uncertainty_type": "standard_deviation",
          "statistic_type": "mean",
          "sample_size_n": 3,
          "normalization_basis": "not_applicable",
          "density_basis": "not_applicable",
          "density_value_kg_m3": null,
          "density_source_locator": null,
          "cross_section_method": null,
          "value_bound_type": "point_estimate",
          "derivation_formula": null,
          "derivation_inputs_json": null,
          "source_locator": "41563_2026_2733_MOESM1_ESM.pdf | PDF page 56, Fig.S49, draw ratio 8",
          "source_sha256": "f91f3a0d70eb05fa05962fc7fe94ccc20ec5edde7e98337e1e6f6784539020aa",
          "extraction_method": "vector_figure_digitization",
          "replicate_type": "technical",
          "digitization_sensitivity_reported_unit": 0.002644992602699068,
          "digitization_note": "Full digits are extraction coordinates, not measurement precision. Half-PDF-point sensitivity is not experimental uncertainty.",
          "source_qualification": "Vector-digitized mean and SD from 41563_2026_2733_MOESM1_ESM.pdf, PDF p.56, Fig.S49. These are approximate figure coordinates, not exact table entries; full digits are retained only for reproducibility. Coordinate sensitivity is not experimental SD."
        },
        "density": {
          "reported_value": 1.8901291906875968,
          "reported_unit": "g/cm^3",
          "reported_or_derived": "reported",
          "conversion_factor_to_canonical": 1000,
