Repository: gs-stanford/CarbonNanotubes

# Carbon Property Tables

CPT compares published carbon-material properties, preserves source citations,
and produces scientific figures through its website and Python/HTTP interfaces.

- [Property explorer](https://carbonnanotubes.onrender.com)
- [API guide](https://carbonnanotubes.onrender.com/api-guide)
- [Python tutorial](docs/API_TUTORIAL.md)
- [Processing tools and MCP](docs/PROCESSING_TOOLS.md)
- [Deployment instructions](web/DEPLOYMENT.md)

## Public Software, Private Backend

This repository contains website/API code, the Python client, MCP adapter,
schemas and administrative import tools. It does not distribute the source

File: data/curation/primary_additions/sun_2026.json (part 1 of 4)
{
  "schema_version": "cpt-curated-records-v1",
  "doi": "10.1038/s41467-026-69498-7",
  "audit_date": "2026-10-22",
  "review_status": "ai_source_checked_not_human_adjudicated",
  "admission_basis": "User-authorized source-audited release; no independent human adjudication asserted",
  "record_count": 19,
  "source_sha256": {
    "41467_2026_69498_MOESM3_ESM.xlsx": "8120f16299417ee8dfe97851fa5aacecf724f9436ed8c3db259e416d7ddd0239",
    "41467_2026_69498_MOESM1_ESM.pdf": "243da295f332660aa6658850e3ccc654b1b27c1398198919aae677404445c57f",
    "publisher.html": "4af5f7428cacaac3883dfd19d46628126f85f7ae8968033e6de502ce4c3875d0",
    "article.pdf": "e48ef762d1f47baf915067425a1bdfa29edb13e4c81e082ee0db574fa5143a08"
  },
  "source_access": "Private article copies are not redistributed; numerical facts retain source locators",
  "deduplication_policy": "One baseline; repeated Mo48 and co-doped48 controls stored as source aliases, not new samples. Ambiguous named N cohort withheld. Timed source-series values retained, including Mo48 2.395 GPa versus rounded 2.40 elsewhere.",
  "held_measurements": [
    {
      "sample": "N-CNTFs",
      "source": "MOESM3 Supplementary Figure 14a row 4; Figure 3a row 4",
      "reason": "Named N cohort duplicates the 10-min values but main prose says 5 min. Retain explicitly timed series; no unique named-cohort duration inferred."
    },
    {
      "reason": "Main text calls 5 min highest strength and conductivity; S3 data show 2 min highest treated strength and 10 min highest conductivity. Named N cohort means match 10 min; do not silently reassign its method.",
      "status": "retained_source_discrepancy_not_blanket_exclusion"
    },
    {
      "reason": "Main final specific strength 1.26 +/-0.07 N/tex versus Table8/9 and workbook 1.29 +/-0.08 using density-gradient normalization. Keep bases distinct.",
      "status": "retained_source_discrepancy_not_blanket_exclusion"
    },
    {
      "reason": "Table9 c/d density footnotes are reversed relative to row names and Methods; e names area density but numbers use density-gradient values.",
      "status": "retained_source_discrepancy_not_blanket_exclusion"
    },
    {
      "reason": "Table9 MoCl5 linear-specific conductivity 8235 differs from source workbook mean 8325.34 S m2/kg; unresolved source conflict.",
      "status": "retained_source_discrepancy_not_blanket_exclusion"
    },
    {
      "reason": "Table9 final linear-specific conductivity 13746 differs slightly from source workbook 13748.39. Direct recomputation with mean tex is retained separately.",
      "status": "retained_source_discrepancy_not_blanket_exclusion"
    },
    {
      "reason": "Reported specific-conductivity SDs vary resistance at fixed group area/density/tex; they are not full propagated uncertainties of all measured quantities.",
      "status": "retained_source_discrepancy_not_blanket_exclusion"
    },
    {
      "sample": "N/CuI-CNTFs",
      "property": "electrical_conductivity",
      "status": "prior_qa_finding_retracted_primary_sources_agree",
      "reason": "QA correction: original source workbook 41467_2026_69498_MOESM3_ESM.xlsx, Supplementary Figure 13a!B4:C4, reports 25.97 +/- 0.09 MS/m, agreeing with main article.pdf p.5. The earlier QA claim that the workbook SD was 0.06 MS/m was incorrect; direct cell and worksheet-XML inspection confirm 0.09 MS/m. Retain SD 0.09 MS/m; no unresolved primary-source uncertainty conflict is established for this entry."
    },
    {
      "reason": "Table 9 named N-CNTF-only properties cannot be assigned to a timed N cohort solely by matching its raw values: main says 5 min whereas source values match 10 min. No density or endpoint property borrowed for other treatment durations. No fiber thermal conductivity reported; film Hall values excluded."
    }
  ],
  "records": [
    {
      "record_id": "rec_c6917f6cc15f",
      "curated_state_id": "10.1038/s41467-026-69498-7|PCNTFs",
      "source_file": "sun_2026.json",
      "source_sheet": "primary configuration series",
      "source_row": 1,
      "record_label": "PCNTFs",
      "sample_name": "PCNTFs",
      "material_family": "CNT_or_CNT_hybrid",
      "form_factor": "fiber_yarn",
      "citation_raw": "https://doi.org/10.1038/s41467-026-69498-7",
      "doi_raw": "10.1038/s41467-026-69498-7",
      "dataset_provenance": "ai_source_audited_primary_extraction",
      "primary_source_verification_status": "ai_source_checked_not_human_adjudicated",
      "source_citation_class": "peer_reviewed_research_record",
      "comparison_scope": "strict_candidate_missing_conditions",
      "specimen_linkage": "single_source_row_unverified",
      "source_priority": 0,
      "extraction_method": "ai_assisted_primary_source_data_audit",
      "curator": "CPT AI-assisted source audit",
      "statistic_type": "mean",
      "sample_size_n": null,
      "values": {
        "tensile_strength_Pa": 2610000000.0,
        "electrical_conductivity_S_m": 8540000.0,
        "density_kg_m3": 1820.0,
        "diameter_m": 1.157e-05,
        "linear_density_kg_m": 1.8999999999999998e-07,
        "specific_strength_N_m_kg": 1430000.0,
        "specific_electrical_conductivity_S_m2_kg": 4693.0,
        "initial_modulus_Pa": 165755000000.0,
        "g_d_ratio": 49.75,
        "ampacity_A_m2": 342800000.0,
        "specific_modulus_N_m_kg": 91074175.82417582,
        "specific_volume_m3_kg": 0.0005494505494505495
      },
      "measurement_metadata": {
        "tensile_strength": {
          "reported_value": 2.61,
          "reported_unit": "GPa",
          "reported_or_derived": "reported",
          "conversion_factor_to_canonical": 1000000000.0,
          "uncertainty_value_reported": 0.09,
          "uncertainty_value_canonical": 90000000.0,
          "uncertainty_type": "standard_deviation",
          "statistic_type": "mean",
          "sample_size_n": 5,
          "normalization_basis": "not_applicable",
          "density_basis": "not_applicable",
          "density_value_kg_m3": null,
          "density_source_locator": null,
          "cross_section_method": "Lateral SEM group mean diameter, circular area; FIB check separate",
          "value_bound_type": "point_estimate",
          "derivation_formula": null,
          "derivation_inputs_json": null,
          "source_locator": "41467_2026_69498_MOESM3_ESM.xlsx | MOESM3 Supplementary Figure 3g row 3; Supplementary Figure 3h row 3",
          "source_sha256": "8120f16299417ee8dfe97851fa5aacecf724f9436ed8c3db259e416d7ddd0239",
          "measurement_gauge_length_mm": 20,
          "crosshead_speed_mm_min": 1
        },
        "electrical_conductivity": {
          "reported_value": 8.54,
          "reported_unit": "MS/m",
          "reported_or_derived": "reported",
          "conversion_factor_to_canonical": 1000000.0,
          "uncertainty_value_reported": 0.03,
          "uncertainty_value_canonical": 30000.0,
          "uncertainty_type": "standard_deviation",
          "statistic_type": "mean",
          "sample_size_n": 5,
          "normalization_basis": "not_applicable",
          "density_basis": "not_applicable",
          "density_value_kg_m3": null,
          "density_source_locator": null,
          "cross_section_method": "Lateral SEM group mean diameter, circular area; FIB check separate",
          "value_bound_type": "point_estimate",
          "derivation_formula": null,
          "derivation_inputs_json": null,
          "source_locator": "41467_2026_69498_MOESM3_ESM.xlsx | MOESM3 Supplementary Figure 3g row 3; Supplementary Figure 3h row 3",
          "source_sha256": "8120f16299417ee8dfe97851fa5aacecf724f9436ed8c3db259e416d7ddd0239",
          "measurement_gauge_length_mm": 80,
          "uncertainty_qualification": "Conditional on group mean area; geometry uncertainty not propagated"
        },
        "density": {
          "reported_value": 1.82,
          "reported_unit": "g/cm^3",
          "reported_or_derived": "reported",
          "conversion_factor_to_canonical": 1000,
          "uncertainty_value_reported": null,
          "uncertainty_value_canonical": null,
          "uncertainty_type": "not_reported",
          "statistic_type": "unspecified",
          "sample_size_n": null,
          "normalization_basis": "not_applicable",
          "density_basis": "density_gradient_column_reported",
          "density_value_kg_m3": null,
          "density_source_locator": null,
          "cross_section_method": "Lateral SEM group mean diameter, circular area; FIB check separate",
          "value_bound_type": "point_estimate",
          "derivation_formula": null,
          "derivation_inputs_json": null,
          "source_locator": "41467_2026_69498_MOESM1_ESM.pdf | Methods p.4; Table 9 p.36, PCNTFs",
          "source_sha256": "243da295f332660aa6658850e3ccc654b1b27c1398198919aae677404445c57f",
          "statistic_qualification": "reported_cohort_density",
          "measurement_method": "Density-gradient column; carbon tetrachloride/dibromoethane; 24 h equilibration",
          "source_alternatives": [
            {
              "reported_value": 1.82,
              "reported_unit": "g/cm^3",
              "uncertainty_value_reported": 0.32,
              "uncertainty_type": "standard_deviation",
              "method": "linear_density_divided_by_SEM_area",
              "source_locator": "41467_2026_69498_MOESM1_ESM.pdf | p.36, Supplementary Table 9, PCNTFs column"
            }
          ],
          "source_qualification": "Density 1.82 g/cm^3 is independently measured by the density-gradient column (SI Methods p.4), not inferred from conductivity. Alternative linear-density/SEM-area estimate 1.82 +/- 0.32 g/cm^3 retained, not a second sample. Table 9 c/d footnotes transpose the methods; use the explicit Methods and row headings. Gradient-density uncertainty and exact replicate count are not reported."
        },
        "diameter": {
          "reported_value": 11.57,
          "reported_unit": "um",
          "reported_or_derived": "reported",
          "conversion_factor_to_canonical": 1e-06,
          "uncertainty_value_reported": 0.08,
          "uncertainty_value_canonical": 8e-08,
          "uncertainty_type": "standard_deviation",
          "statistic_type": "mean",
          "sample_size_n": null,
          "normalization_basis": "not_applicable",
          "density_basis": "not_applicable",
          "density_value_kg_m3": null,
          "density_source_locator": null,
          "cross_section_method": "Lateral SEM group mean diameter, circular area; FIB check separate",
          "value_bound_type": "point_estimate",
          "derivation_formula": null,
          "derivation_inputs_json": null,
          "source_locator": "41467_2026_69498_MOESM1_ESM.pdf | p.36, Supplementary Table 9, PCNTFs column",
          "source_sha256": "243da295f332660aa6658850e3ccc654b1b27c1398198919aae677404445c57f",
          "replicate_type": "SEM_positions_not_independent_fibers",
          "measurement_position_count": 30,
          "source_alternatives": [
            {
              "reported_value": 11.77,
              "reported_unit": "um",
              "uncertainty_value_reported": 0.29,
              "method": "FIB_cross_section_equivalent_diameter",
              "source_locator": "41467_2026_69498_MOESM1_ESM.pdf | p.36, Supplementary Table 9, PCNTFs column"
            }
          ],
          "source_qualification": "Side-view SEM diameter; 30 source-workbook positions are not 30 independent fibers. Alternative FIB-area equivalent diameter 11.77 +/- 0.29 um."
        },
        "linear_density": {
          "reported_value": 0.19,
          "reported_unit": "tex",
          "reported_or_derived": "reported",
          "conversion_factor_to_canonical": 1e-06,
          "uncertainty_value_reported": 0.03,
          "uncertainty_value_canonical": 3e-08,
          "uncertainty_type": "standard_deviation",
          "statistic_type": "mean",
          "sample_size_n": 3,
          "normalization_basis": "not_applicable",
          "density_basis": "not_applicable",
          "density_value_kg_m3": null,
          "density_source_locator": null,
          "cross_section_method": "Lateral SEM group mean diameter, circular area; FIB check separate",
          "value_bound_type": "point_estimate",
          "derivation_formula": null,
          "derivation_inputs_json": null,
          "source_locator": "41467_2026_69498_MOESM1_ESM.pdf | p.36, Supplementary Table 9, PCNTFs column",
          "source_sha256": "243da295f332660aa6658850e3ccc654b1b27c1398198919aae677404445c57f",
          "measurement_method": "Microbalance, 10 m fiber lengths",
          "measurement_gauge_length_mm": 10000,
          "source_qualification": "Three separate mass/length specimens in source workbook; not the five tensile/electrical rows."
        },
        "specific_strength": {
          "reported_value": 1.43,
          "reported_unit": "N/tex",
          "reported_or_derived": "reported",
          "conversion_factor_to_canonical": 1000000.0,
          "uncertainty_value_reported": 0.05,
          "uncertainty_value_canonical": 50000.0,
          "uncertainty_type": "standard_deviation",
          "statistic_type": "mean",
          "sample_size_n": 5,
          "normalization_basis": "directly_reported_mass_specific",
          "density_basis": "density_gradient_column_reported",
          "density_value_kg_m3": 1820.0,
          "density_source_locator": "41467_2026_69498_MOESM1_ESM.pdf | Methods p.4; Table 9 p.36, PCNTFs",
          "cross_section_method": "Lateral SEM group mean diameter, circular area; FIB check separate",
          "value_bound_type": "point_estimate",
          "derivation_formula": null,
          "derivation_inputs_json": null,
          "source_locator": "41467_2026_69498_MOESM1_ESM.pdf | p.36, Supplementary Table 9, PCNTFs column",
          "source_sha256": "243da295f332660aa6658850e3ccc654b1b27c1398198919aae677404445c57f",
          "source_normalization_method": "density_gradient_column",
          "source_qualification": "Source-reported Table 9 value; source workbook arithmetic uses density-gradient density. Fixed cohort density/area in source SDs; density and geometry uncertainties are not propagated. Same named cohort, not verified same filament or direct force/linear-density normalization."
        },
        "specific_electrical_conductivity": {
          "reported_value": 4693.0,
          "reported_unit": "S m^2/kg",
          "reported_or_derived": "reported",
          "conversion_factor_to_canonical": 1,
          "uncertainty_value_reported": 15.0,
          "uncertainty_value_canonical": 15.0,
          "uncertainty_type": "standard_deviation",
          "statistic_type": "mean",
          "sample_size_n": 5,
          "normalization_basis": "directly_reported_mass_specific",
          "density_basis": "density_gradient_column_reported",
          "density_value_kg_m3": 1820.0,
          "density_source_locator": "41467_2026_69498_MOESM1_ESM.pdf | Methods p.4; Table 9 p.36, PCNTFs",
          "cross_section_method": "Lateral SEM group mean diameter, circular area; FIB check separate",
          "value_bound_type": "point_estimate",
          "derivation_formula": null,
          "derivation_inputs_json": null,
          "source_locator": "41467_2026_69498_MOESM1_ESM.pdf | p.36, Supplementary Table 9, PCNTFs column",
          "source_sha256": "243da295f332660aa6658850e3ccc654b1b27c1398198919aae677404445c57f",
          "source_normalization_method": "density_gradient_column",
          "source_qualification": "Source-reported Table 9 value; source workbook arithmetic uses density-gradient density. Fixed cohort density/area in source SDs; density and geometry uncertainties are not propagated. Same named cohort, not verified same filament or direct force/linear-density normalization. Table 9 alternative linear-density-based value 4716 +/- 16 S m^2/kg. Footnote e names cross-sectional density, but the reported value closes with gradient density; the method discrepancy is retained, not treated as missing data.",
          "source_alternatives": [
            {
              "reported_value": 4716,
              "reported_unit": "S m^2/kg",
              "uncertainty_value_reported": 16,
              "method": "linear_density_based",
              "source_locator": "41467_2026_69498_MOESM1_ESM.pdf | p.36, Supplementary Table 9, PCNTFs column"
            }
          ]
        },
        "initial_modulus": {
          "reported_value": 165.755,
          "reported_unit": "GPa",
          "reported_or_derived": "reported",
          "conversion_factor_to_canonical": 1000000000.0,
          "uncertainty_value_reported": 12.313,
          "uncertainty_value_canonical": 12313000000.0,
          "uncertainty_type": "standard_deviation",
          "statistic_type": "mean",
          "sample_size_n": 5,
          "normalization_basis": "not_applicable",
          "density_basis": "not_applicable",
          "density_value_kg_m3": null,
          "density_source_locator": null,
          "cross_section_method": "Lateral SEM group mean diameter, circular area; FIB check separate",
          "value_bound_type": "point_estimate",
          "derivation_formula": null,
          "derivation_inputs_json": null,
          "source_locator": "41467_2026_69498_MOESM3_ESM.xlsx | Supplementary Figure 14b!B3:C3",
          "source_sha256": "8120f16299417ee8dfe97851fa5aacecf724f9436ed8c3db259e416d7ddd0239"
        },
        "g_d_ratio": {
          "reported_value": 49.75,
          "reported_unit": "ratio",
          "reported_or_derived": "reported",
          "conversion_factor_to_canonical": 1,
          "uncertainty_value_reported": 0.39,
          "uncertainty_value_canonical": 0.39,
          "uncertainty_type": "standard_deviation",
          "statistic_type": "mean",
          "sample_size_n": 5,
          "normalization_basis": "not_applicable",
          "density_basis": "not_applicable",
          "density_value_kg_m3": null,
          "density_source_locator": null,
          "cross_section_method": "Lateral SEM group mean diameter, circular area; FIB check separate",
          "value_bound_type": "point_estimate",
          "derivation_formula": null,
          "derivation_inputs_json": null,
          "source_locator": "41467_2026_69498_MOESM3_ESM.xlsx | Supplementary Figure 7d!B3:C3",
          "source_sha256": "8120f16299417ee8dfe97851fa5aacecf724f9436ed8c3db259e416d7ddd0239",
          "source_qualification": "Raman intensity IG/ID, 532 nm laser; not ID/IG (SI Methods p.4, Table 2 p.29)."
        },
        "ampacity": {
          "reported_value": 342.8,
          "reported_unit": "A/mm^2",
          "reported_or_derived": "reported",
          "conversion_factor_to_canonical": 1000000.0,
          "uncertainty_value_reported": 62.2,
          "uncertainty_value_canonical": 62200000.0,
          "uncertainty_type": "standard_deviation",
          "statistic_type": "mean",
          "sample_size_n": null,
          "normalization_basis": "not_applicable",
          "density_basis": "not_applicable",
          "density_value_kg_m3": null,
          "density_source_locator": null,
          "cross_section_method": "Lateral SEM group mean diameter, circular area; FIB check separate",
          "value_bound_type": "point_estimate",
          "derivation_formula": null,
          "derivation_inputs_json": null,
          "source_locator": "41467_2026_69498_MOESM3_ESM.xlsx | Figure 3d!B3:C3",
          "source_sha256": "8120f16299417ee8dfe97851fa5aacecf724f9436ed8c3db259e416d7ddd0239",
          "source_qualification": "Failure current density in ambient air, 50 mm freestanding span (SI Methods p.5). Reported SD retained; exact independent replicate count not recovered."
        },
        "specific_modulus": {
          "reported_value": null,
          "reported_unit": null,
          "reported_or_derived": "derived",
          "conversion_factor_to_canonical": 1000000.0,
          "uncertainty_value_reported": null,
          "uncertainty_value_canonical": null,
          "uncertainty_type": "not_reported",
          "statistic_type": "unspecified",
          "sample_size_n": null,
          "normalization_basis": "derived_from_density",
          "density_basis": "density_gradient_column_reported",
          "density_value_kg_m3": 1820.0,
          "density_source_locator": "41467_2026_69498_MOESM1_ESM.pdf | Methods p.4; Table 9 p.36, PCNTFs",
          "cross_section_method": "Lateral SEM group mean diameter, circular area; FIB check separate",
          "value_bound_type": "point_estimate",
          "derivation_formula": "specific_modulus_N_m_kg = initial_modulus_Pa / density_kg_m3",
          "derivation_inputs_json": {
            "initial_modulus_Pa": 165755000000.0,
            "density_kg_m3": 1820.0
          },
          "source_locator": "Ratio of cohort means: 41467_2026_69498_MOESM3_ESM.xlsx | Supplementary Figure 14b!B3:C3; 41467_2026_69498_MOESM1_ESM.pdf | Methods p.4; Table 9 p.36, PCNTFs",
          "source_sha256": "8120f16299417ee8dfe97851fa5aacecf724f9436ed8c3db259e416d7ddd0239",
          "statistic_qualification": "ratio_of_cohort_means",
          "extraction_method": "deterministic_cohort_density_normalization",
          "uncertainty_qualification": "Input SDs retained on inputs; no paired covariance or complete propagated uncertainty available.",
          "input_provenance": {
            "record_id": "rec_c6917f6cc15f",
            "curated_state_id": "10.1038/s41467-026-69498-7|PCNTFs",
            "numerator": {
              "reported_value": 165.755,
              "reported_unit": "GPa",
              "reported_or_derived": "reported",
              "conversion_factor_to_canonical": 1000000000.0,
              "uncertainty_value_reported": 12.313,
              "uncertainty_value_canonical": 12313000000.0,
              "uncertainty_type": "standard_deviation",
              "statistic_type": "mean",
              "sample_size_n": 5,
              "normalization_basis": "not_applicable",
              "density_basis": "not_applicable",
              "density_value_kg_m3": null,
              "density_source_locator": null,
              "cross_section_method": "Lateral SEM group mean diameter, circular area; FIB check separate",
              "value_bound_type": "point_estimate",
              "derivation_formula": null,
              "derivation_inputs_json": null,
              "source_locator": "41467_2026_69498_MOESM3_ESM.xlsx | Supplementary Figure 14b!B3:C3",
              "source_sha256": "8120f16299417ee8dfe97851fa5aacecf724f9436ed8c3db259e416d7ddd0239"
            },
            "density": {
              "reported_value": 1.82,
              "reported_unit": "g/cm^3",
              "reported_or_derived": "reported",
              "conversion_factor_to_canonical": 1000,
              "uncertainty_value_reported": null,
              "uncertainty_value_canonical": null,
              "uncertainty_type": "not_reported",
              "statistic_type": "unspecified",
              "sample_size_n": null,
              "normalization_basis": "not_applicable",
              "density_basis": "density_gradient_column_reported",
              "density_value_kg_m3": null,
              "density_source_locator": null,
              "cross_section_method": "Lateral SEM group mean diameter, circular area; FIB check separate",
              "value_bound_type": "point_estimate",
              "derivation_formula": null,
              "derivation_inputs_json": null,
              "source_locator": "41467_2026_69498_MOESM1_ESM.pdf | Methods p.4; Table 9 p.36, PCNTFs",
              "source_sha256": "243da295f332660aa6658850e3ccc654b1b27c1398198919aae677404445c57f",
              "statistic_qualification": "reported_cohort_density",
              "measurement_method": "Density-gradient column; carbon tetrachloride/dibromoethane; 24 h equilibration",
              "source_alternatives": [
                {
                  "reported_value": 1.82,
                  "reported_unit": "g/cm^3",
                  "uncertainty_value_reported": 0.32,
                  "uncertainty_type": "standard_deviation",
                  "method": "linear_density_divided_by_SEM_area",
                  "source_locator": "41467_2026_69498_MOESM1_ESM.pdf | p.36, Supplementary Table 9, PCNTFs column"
                }
              ],
              "source_qualification": "Density 1.82 g/cm^3 is independently measured by the density-gradient column (SI Methods p.4), not inferred from conductivity. Alternative linear-density/SEM-area estimate 1.82 +/- 0.32 g/cm^3 retained, not a second sample. Table 9 c/d footnotes transpose the methods; use the explicit Methods and row headings. Gradient-density uncertainty and exact replicate count are not reported."
            }
          },
          "source_qualification": "Calculated modulus/density ratio of named-cohort means using measured gradient density. Not a directly measured mass-specific modulus; no paired-filament covariance or propagated SD."
        },
        "specific_volume": {
          "reported_value": null,
          "reported_unit": null,
          "reported_or_derived": "derived",
          "conversion_factor_to_canonical": 1,
          "uncertainty_value_reported": null,
          "uncertainty_value_canonical": null,
          "uncertainty_type": "not_reported",
          "statistic_type": "unspecified",
          "sample_size_n": null,
          "normalization_basis": "derived_from_density",
          "density_basis": "density_gradient_column_reported",
          "density_value_kg_m3": 1820.0,
          "density_source_locator": "41467_2026_69498_MOESM1_ESM.pdf | Methods p.4; Table 9 p.36, PCNTFs",
          "cross_section_method": "Lateral SEM group mean diameter, circular area; FIB check separate",
          "value_bound_type": "point_estimate",
          "derivation_formula": "specific_volume_m3_kg = 1 / density_kg_m3",
          "derivation_inputs_json": {
            "density_kg_m3": 1820.0
          },
          "source_locator": "41467_2026_69498_MOESM1_ESM.pdf | Methods p.4; Table 9 p.36, PCNTFs",
          "source_sha256": "243da295f332660aa6658850e3ccc654b1b27c1398198919aae677404445c57f",
          "statistic_qualification": "reciprocal_of_cohort_density_not_mean_specimen_volume",
          "source_qualification": "Calculated reciprocal of the reported cohort density, not an average of specimen-specific volumes. Density method retained; no propagated uncertainty or extra independent observation asserted."
        }
      },
      "material_subclass": "wet-spun CNT fibers; plasma/molecular-doping controls",
      "synthesis_method": "CSA wet spinning",
      "postprocessing": "plasma_time",
      "cross_section_method": "Lateral SEM group mean diameter, circular area; FIB check separate",
      "gauge_length_mm": 20,
      "measurement_method": "Tensile testing / four-probe electrical conductivity",
      "provenance_table_figure_page": "41467_2026_69498_MOESM3_ESM.xlsx | MOESM3 Supplementary Figure 3g row 3; Supplementary Figure 3h row 3",
      "conditions_notes": "Same named treatment cohort, not confirmed same filament. Mechanical gauge 20 mm, crosshead 1 mm/min; electrical voltage gauge 80 mm. Where present, the N stage includes O2/Ar plasma before N2/Ar. CSA-spun PCNTF is not demonstrated dopant-free. SD conditions on fixed group geometry, not a complete uncertainty budget. Main optimal N duration conflicts with source series; no unreported duration assigned. Density 1.82 g/cm^3 is independently measured by the density-gradient column (SI Methods p.4), not inferred from conductivity. Alternative linear-density/SEM-area estimate 1.82 +/- 0.32 g/cm^3 retained, not a second sample. Table 9 c/d footnotes transpose the methods; use the explicit Methods and row headings. Gradient-density uncertainty and exact replicate count are not reported. Side-view SEM diameter; 30 source-workbook positions are not 30 independent fibers. Alternative FIB-area equivalent diameter 11.77 +/- 0.29 um. Three separate mass/length specimens in source workbook; not the five tensile/electrical rows. Source-reported Table 9 value; source workbook arithmetic uses density-gradient density. Fixed cohort density/area in source SDs; density and geometry uncertainties are not propagated. Same named cohort, not verified same filament or direct force/linear-density normalization. Table 9 alternative linear-density-based value 4716 +/- 16 S m^2/kg. Footnote e names cross-sectional density, but the reported value closes with gradient density; the method discrepancy is retained, not treated as missing data. Raman intensity IG/ID, 532 nm laser; not ID/IG (SI Methods p.4, Table 2 p.29). Failure current density in ambient air, 50 mm freestanding span (SI Methods p.5). Reported SD retained; exact independent replicate count not recovered. Calculated modulus/density ratio of named-cohort means using measured gradient density. Not a directly measured mass-specific modulus; no paired-filament covariance or propagated SD. Calculated reciprocal of the reported cohort density, not an average of specimen-specific volumes. Density method retained; no propagated uncertainty or extra independent observation asserted.",
      "source_aliases": [
        {
          "source": "MOESM3 Supplementary Figure 4d row 3; Supplementary Figure 4e row 3",
          "original_sample": "PCNTFs",
          "reported_strength_GPa": "2.61",
          "reported_conductivity_MSm": "8.54"
        },
        {
          "source": "MOESM3 Supplementary Figure 14a row 3; Figure 3a row 3",
          "original_sample": "PCNTFs",
          "reported_strength_GPa": "2.61",
          "reported_conductivity_MSm": "8.54"
        }
      ],
      "density_basis": "density_gradient_column_reported"
    },
    {
      "record_id": "rec_3d5d64cc9f68",
      "curated_state_id": "10.1038/s41467-026-69498-7|N-CNTFs-2 min",
      "source_file": "sun_2026.json",
      "source_sheet": "primary configuration series",
      "source_row": 2,
      "record_label": "N-CNTFs-2 min",
      "sample_name": "N-CNTFs-2 min",
      "material_family": "CNT_or_CNT_hybrid",
      "form_factor": "fiber_yarn",
      "citation_raw": "https://doi.org/10.1038/s41467-026-69498-7",
      "doi_raw": "10.1038/s41467-026-69498-7",
      "dataset_provenance": "ai_source_audited_primary_extraction",
      "primary_source_verification_status": "ai_source_checked_not_human_adjudicated",
      "source_citation_class": "peer_reviewed_research_record",
      "comparison_scope": "strict_candidate_missing_conditions",
      "specimen_linkage": "single_source_row_unverified",
      "source_priority": 0,
      "extraction_method": "ai_assisted_primary_source_data_audit",
      "curator": "CPT AI-assisted source audit",
      "statistic_type": "mean",
      "sample_size_n": null,
      "values": {
        "tensile_strength_Pa": 2340000000.0,
        "electrical_conductivity_S_m": 8760000.0
      },
      "measurement_metadata": {
        "tensile_strength": {
          "reported_value": 2.34,
          "reported_unit": "GPa",
          "reported_or_derived": "reported",
          "conversion_factor_to_canonical": 1000000000.0,
          "uncertainty_value_reported": 0.32,
          "uncertainty_value_canonical": 320000000.0,
          "uncertainty_type": "standard_deviation",
          "statistic_type": "mean",
          "sample_size_n": 5,
          "normalization_basis": "not_applicable",
          "density_basis": "not_applicable",
          "density_value_kg_m3": null,
          "density_source_locator": null,
          "cross_section_method": "Lateral SEM group mean diameter, circular area; FIB check separate",
          "value_bound_type": "point_estimate",
          "derivation_formula": null,
          "derivation_inputs_json": null,
          "source_locator": "41467_2026_69498_MOESM3_ESM.xlsx | MOESM3 Supplementary Figure 3g row 4; Supplementary Figure 3h row 4",
          "source_sha256": "8120f16299417ee8dfe97851fa5aacecf724f9436ed8c3db259e416d7ddd0239",
          "measurement_gauge_length_mm": 20,
          "crosshead_speed_mm_min": 1
        },
        "electrical_conductivity": {
          "reported_value": 8.76,
          "reported_unit": "MS/m",
          "reported_or_derived": "reported",
          "conversion_factor_to_canonical": 1000000.0,
          "uncertainty_value_reported": 0.036,
          "uncertainty_value_canonical": 36000.0,
          "uncertainty_type": "standard_deviation",
          "statistic_type": "mean",
          "sample_size_n": 5,
          "normalization_basis": "not_applicable",
          "density_basis": "not_applicable",
          "density_value_kg_m3": null,
          "density_source_locator": null,
          "cross_section_method": "Lateral SEM group mean diameter, circular area; FIB check separate",
          "value_bound_type": "point_estimate",
          "derivation_formula": null,
          "derivation_inputs_json": null,
          "source_locator": "41467_2026_69498_MOESM3_ESM.xlsx | MOESM3 Supplementary Figure 3g row 4; Supplementary Figure 3h row 4",
          "source_sha256": "8120f16299417ee8dfe97851fa5aacecf724f9436ed8c3db259e416d7ddd0239",
          "measurement_gauge_length_mm": 80,
          "uncertainty_qualification": "Conditional on group mean area; geometry uncertainty not propagated"
        }
      },
      "material_subclass": "wet-spun CNT fibers; plasma/molecular-doping controls",
      "synthesis_method": "CSA wet spinning",
      "postprocessing": "plasma_time",
      "cross_section_method": "Lateral SEM group mean diameter, circular area; FIB check separate",
      "gauge_length_mm": 20,
      "measurement_method": "Tensile testing / four-probe electrical conductivity",
      "provenance_table_figure_page": "41467_2026_69498_MOESM3_ESM.xlsx | MOESM3 Supplementary Figure 3g row 4; Supplementary Figure 3h row 4",
      "conditions_notes": "Same named treatment cohort, not confirmed same filament. Mechanical gauge 20 mm, crosshead 1 mm/min; electrical voltage gauge 80 mm. Where present, the N stage includes O2/Ar plasma before N2/Ar. CSA-spun PCNTF is not demonstrated dopant-free. SD conditions on fixed group geometry, not a complete uncertainty budget. Main optimal N duration conflicts with source series; no unreported duration assigned."
    },
    {
      "record_id": "rec_d61a1c6422be",
      "curated_state_id": "10.1038/s41467-026-69498-7|N-CNTFs-5 min",
      "source_file": "sun_2026.json",
      "source_sheet": "primary configuration series",
      "source_row": 3,
      "record_label": "N-CNTFs-5 min",
      "sample_name": "N-CNTFs-5 min",
      "material_family": "CNT_or_CNT_hybrid",
      "form_factor": "fiber_yarn",
      "citation_raw": "https://doi.org/10.1038/s41467-026-69498-7",
      "doi_raw": "10.1038/s41467-026-69498-7",
      "dataset_provenance": "ai_source_audited_primary_extraction",
      "primary_source_verification_status": "ai_source_checked_not_human_adjudicated",
      "source_citation_class": "peer_reviewed_research_record",
      "comparison_scope": "strict_candidate_missing_conditions",
      "specimen_linkage": "single_source_row_unverified",
      "source_priority": 0,
      "extraction_method": "ai_assisted_primary_source_data_audit",
      "curator": "CPT AI-assisted source audit",
      "statistic_type": "mean",
      "sample_size_n": null,
      "values": {
        "tensile_strength_Pa": 2240000000.0,
        "electrical_conductivity_S_m": 9650000.0
      },
      "measurement_metadata": {
        "tensile_strength": {
          "reported_value": 2.24,
          "reported_unit": "GPa",
          "reported_or_derived": "reported",
          "conversion_factor_to_canonical": 1000000000.0,
          "uncertainty_value_reported": 0.18,
          "uncertainty_value_canonical": 180000000.0,
          "uncertainty_type": "standard_deviation",
          "statistic_type": "mean",
          "sample_size_n": 5,
          "normalization_basis": "not_applicable",
          "density_basis": "not_applicable",
          "density_value_kg_m3": null,
          "density_source_locator": null,
          "cross_section_method": "Lateral SEM group mean diameter, circular area; FIB check separate",
          "value_bound_type": "point_estimate",
          "derivation_formula": null,
          "derivation_inputs_json": null,
          "source_locator": "41467_2026_69498_MOESM3_ESM.xlsx | MOESM3 Supplementary Figure 3g row 5; Supplementary Figure 3h row 5",
          "source_sha256": "8120f16299417ee8dfe97851fa5aacecf724f9436ed8c3db259e416d7ddd0239",
          "measurement_gauge_length_mm": 20,
          "crosshead_speed_mm_min": 1
        },
        "electrical_conductivity": {
          "reported_value": 9.65,
          "reported_unit": "MS/m",
          "reported_or_derived": "reported",
          "conversion_factor_to_canonical": 1000000.0,
          "uncertainty_value_reported": 0.07,
          "uncertainty_value_canonical": 70000.0,
          "uncertainty_type": "standard_deviation",
          "statistic_type": "mean",
          "sample_size_n": 5,
          "normalization_basis": "not_applicable",
          "density_basis": "not_applicable",
          "density_value_kg_m3": null,
          "density_source_locator": null,
          "cross_section_method": "Lateral SEM group mean diameter, circular area; FIB check separate",
          "value_bound_type": "point_estimate",
          "derivation_formula": null,
          "derivation_inputs_json": null,
          "source_locator": "41467_2026_69498_MOESM3_ESM.xlsx | MOESM3 Supplementary Figure 3g row 5; Supplementary Figure 3h row 5",
          "source_sha256": "8120f16299417ee8dfe97851fa5aacecf724f9436ed8c3db259e416d7ddd0239",
          "measurement_gauge_length_mm": 80,
          "uncertainty_qualification": "Conditional on group mean area; geometry uncertainty not propagated"
        }
      },
      "material_subclass": "wet-spun CNT fibers; plasma/molecular-doping controls",
      "synthesis_method": "CSA wet spinning",
      "postprocessing": "plasma_time",
      "cross_section_method": "Lateral SEM group mean diameter, circular area; FIB check separate",
      "gauge_length_mm": 20,
      "measurement_method": "Tensile testing / four-probe electrical conductivity",
      "provenance_table_figure_page": "41467_2026_69498_MOESM3_ESM.xlsx | MOESM3 Supplementary Figure 3g row 5; Supplementary Figure 3h row 5",
      "conditions_notes": "Same named treatment cohort, not confirmed same filament. Mechanical gauge 20 mm, crosshead 1 mm/min; electrical voltage gauge 80 mm. Where present, the N stage includes O2/Ar plasma before N2/Ar. CSA-spun PCNTF is not demonstrated dopant-free. SD conditions on fixed group geometry, not a complete uncertainty budget. Main optimal N duration conflicts with source series; no unreported duration assigned."
    },
    {
      "record_id": "rec_af7392f74b25",
      "curated_state_id": "10.1038/s41467-026-69498-7|N-CNTFs-10 min",
      "source_file": "sun_2026.json",
      "source_sheet": "primary configuration series",
      "source_row": 4,
      "record_label": "N-CNTFs-10 min",
      "sample_name": "N-CNTFs-10 min",
      "material_family": "CNT_or_CNT_hybrid",
      "form_factor": "fiber_yarn",
      "citation_raw": "https://doi.org/10.1038/s41467-026-69498-7",
      "doi_raw": "10.1038/s41467-026-69498-7",
      "dataset_provenance": "ai_source_audited_primary_extraction",
      "primary_source_verification_status": "ai_source_checked_not_human_adjudicated",
      "source_citation_class": "peer_reviewed_research_record",
      "comparison_scope": "strict_candidate_missing_conditions",
      "specimen_linkage": "single_source_row_unverified",
      "source_priority": 0,
