Repository: gs-stanford/CarbonNanotubes

# Carbon Property Tables

CPT compares published carbon-material properties, preserves source citations,
and produces scientific figures through its website and Python/HTTP interfaces.

- [Property explorer](https://carbonnanotubes.onrender.com)
- [API guide](https://carbonnanotubes.onrender.com/api-guide)
- [Python tutorial](docs/API_TUTORIAL.md)
- [Processing tools and MCP](docs/PROCESSING_TOOLS.md)
- [Deployment instructions](web/DEPLOYMENT.md)

## Public Software, Private Backend

This repository contains website/API code, the Python client, MCP adapter,
schemas and administrative import tools. It does not distribute the source

File: data/curation/primary_additions/wang_2026.json (part 1 of 4)
{
  "schema_version": "cpt-curated-records-v1",
  "doi": "10.1038/s41467-026-75150-1",
  "audit_date": "2026-10-22",
  "review_status": "ai_source_checked_not_human_adjudicated",
  "human_reviewed": false,
  "admission_basis": "User-authorized AI-assisted primary-source admission; no human review/adjudication claimed.",
  "record_count": 18,
  "measurement_count": 33,
  "source_sha256": {
    "41467_2026_75150_MOESM9_ESM.xlsx": "b87dfa7f611e98f32777de20fcda678f38cc1bb6e0787eadf0b73dbe402f7845",
    "41467_2026_75150_MOESM8_ESM.pdf": "93db247f4f65e43ea5fd3570b28467eb45b76b3f5321042af45f52c9fd6ecebd",
    "41467_2026_75150_MOESM1_ESM.pdf": "cc1b19b0860a46dc1170e3968837103fce404ca7b0073fa0001b10d75decc490",
    "41467_2026_75150_MOESM2_ESM.pdf": "a97c59ee96bfb57560246d09c8215cd0c0acf4174dd43c711827e031d2605532",
    "publisher.html": "52a0eb9db2bcba4fb77ae5aa06ea6fe0325b50fa6999ba470d3b557b5647995d",
    "article.pdf": "b86cff6cbdac4afa63d02bcc797e533a9bd24a376f42606749ff1da40fa376d5"
  },
  "source_access": "Archived official primary numerical evidence; no article/SI copy redistributed in public records.",
  "identity_policy": "rec_ + first 12 lowercase hex SHA1(primary-source-v1|DOI|stable_cohort). curated_state_id equals stable_cohort; original six IDs preserved.",
  "deduplication_policy": "One record per named configuration/explicit dose-series condition, not per replicate or typical curve. Fig.4c dose records may overlap unspecified-dose Fig.4d populations: do not count them as independent studies, merge unspecified doses, or construct joint specimen pairs. Original six IDs preserved. Thin Fig.4d conflicts retained explicitly; no source curves duplicated.",
  "source_audit": "outputs/fiber_discovery_20261022/wang_fluidics_audit/AUDIT.md",
  "held_measurements": [
    {
      "field": "electrical_conductivity and specific_electrical_conductivity",
      "reason": "2.4-2.8 MS/m and 1500-1750 S m2/kg are group ranges without reliable state/dose/rolling allocation. No range endpoint assigned to fiber strength.",
      "reported_ranges": {
        "electrical_conductivity_S_m": [
          2400000,
          2800000
        ],
        "specific_electrical_conductivity_S_m2_kg": [
          1500,
          1750
        ]
      },
      "uncertainty_type": "range",
      "sample_size_n": null,
      "source": "Main Results: High strength and conductivity; electrical sheet-resistance >=10 positions is not a known cohort n."
    },
    {
      "field": "wide-film thermal_conductivity",
      "reason": "867.96-968.03 W/mK is in-plane 25.4-mm circular film cut from 3 cm x 10 cm wide DS-THINF, not fiber/strip tensile specimens. No fiber thermal record admitted.",
      "reported_range_W_mK": [
        867.96,
        968.03
      ],
      "uncertainty_type": "range",
      "sample_size_n": null,
      "source": "Main Methods: transport; SI Fig.13"
    },
    {
      "field": "individual replicates and typical curves as extra records",
      "reason": "Not additional material states. Used for independent verification, not separate production records.",
      "source": "41467_2026_75150_MOESM9_ESM.xlsx | Fig.4e/f and Supplementary Fig.7"
    },
    {
      "field": "area-derived density and inferred areas",
      "reason": "Illustrative width-times-thickness products are not exact segmented areas paired to summary means; no derived density admitted.",
      "source": "Main Results DS area example; SI Fig.8"
    },
    {
      "field": "gauge-length curves and overlap-length joints",
      "reason": "Single curves are not additional cohort means; overlap-length joints are not fiber gauge tests.",
      "source": "41467_2026_75150_MOESM9_ESM.xlsx | Supplementary Fig.11 and main Fig.7c/d"
    },
    {
      "field": "state-specific volume density",
      "reason": "SI Table1 p.15 and Table3 p.17 report only umbrella range1.45-1.66 g/cm^3. Main p.12 gives valid tex/segmented-area method but no state-resolved numeric densities. Cannot assign endpoints to DS-CNTF/DS-THINF or derive from geometry examples, mixed-cohort strengths, or transport ratios.",
      "reported_range_kg_m3": [
        1450,
        1660
      ],
      "uncertainty_type": "range",
      "sample_size_n": null,
      "source": "41467_2026_75150_MOESM1_ESM.pdf | Tables1/3 pp.15/17"
    }
  ],
  "records": [
    {
      "record_id": "rec_203e91fb5617",
      "curated_state_id": "wang-2026-r-cntf-unrolled-fig4d",
      "stable_cohort": "wang-2026-r-cntf-unrolled-fig4d",
      "source_file": "wang_2026.json",
      "source_sheet": "Fig.4a-f",
      "source_row": 40,
      "record_label": "R-CNTF unrolled",
      "sample_name": "Wang 2026 R-CNTF, unrolled Fig.4d cohort",
      "material_family": "CNT_or_CNT_hybrid",
      "material_subclass": "FCCVD CNT film-derived ribbon fiber",
      "form_factor": "fiber_yarn",
      "cnt_type": "single- and double-walled CNTs",
      "citation_raw": "https://doi.org/10.1038/s41467-026-75150-1",
      "doi_raw": "10.1038/s41467-026-75150-1",
      "url_raw": "https://www.nature.com/articles/s41467-026-75150-1",
      "publication_title": "Improvement of the tensile strength of carbon nanotube fibers to 12.5 GPa by fluidics-induced alignment and densification",
      "publication_authors_short": "Jian Nong Wang et al.",
      "publication_journal": "Nature Communications",
      "publication_year": 2026,
      "publication_published_date": "2026-07-02",
      "publication_issue_pages": "17, 8231",
      "dataset_provenance": "ai_source_audited_primary_extraction",
      "primary_source_verification_status": "ai_source_checked_not_human_adjudicated",
      "source_citation_class": "peer_reviewed_research_record",
      "comparison_scope": "strict_candidate_missing_conditions",
      "specimen_linkage": "single_source_row_unverified",
      "source_priority": 0,
      "extraction_method": "ai_assisted_primary_source_data_audit",
      "curator": "CPT AI-assisted source audit",
      "human_reviewed": false,
      "statistic_type": "mean",
      "sample_size_n": null,
      "measurement_direction": "axial",
      "gauge_length_mm": 10,
      "strain_rate_s_inv": 0.03333333333333333,
      "condition_temperature_C": null,
      "condition_atmosphere": null,
      "test_standard": null,
      "measurement_method": "Fiber tensile tester, 15 N load-cell capacity, stated force precision 0.0001 N; 20 mm/min crosshead at default 10 mm gauge.",
      "cross_section_method": "SEM/ImageJ segmented irregular unrolled cross-sections; rolled cross-sections by SEM",
      "density_basis": "not_applicable",
      "normalization_basis": "not_applicable",
      "value_bound_type": "point_estimate",
      "provenance_table_figure_page": "41467_2026_75150_MOESM9_ESM.xlsx | Fig.4a-f!C40 and D40:E40; main Fig.4d caption: average with min-max bars",
      "synthesis_method": "Floating-catalyst pyrolysis; film cut into 2 mm starting ribbon",
      "postprocessing": "350 C/1 h purification, 4 M H2SO4/6 h, ethanol/water wash, 100 C vacuum overnight; no scouring/stretching; unrolled.",
      "conditions_notes": "2-mm-wide starting CNT-film ribbon, classified fiber_yarn; final ribbon width changes with treatment/rolling. Same named cohort, not identical tested specimen; no same-specimen joint-property claim. Fig.4d scour dose is not allocated, so do not merge dose-series endpoints by assumption. Tensile temperature/humidity and standard not stated.",
      "comparison_note": "AI source checked, not human adjudicated; cohort summaries only, not individual-specimen paired measurements. 2-mm-wide starting CNT-film ribbon, classified fiber_yarn; final ribbon width changes with treatment/rolling. Same named cohort, not identical tested specimen; no same-specimen joint-property claim. Fig.4d scour dose is not allocated, so do not merge dose-series endpoints by assumption. Tensile temperature/humidity and standard not stated.",
      "values": {
        "tensile_strength_Pa": 860000000,
        "specific_strength_N_m_kg": 2610000,
        "linear_density_kg_m": 4.6e-7,
        "g_d_ratio": 5.6
      },
      "measurement_metadata": {
        "tensile_strength": {
          "reported_value": 0.86,
          "reported_expression": "0.86",
          "reported_unit": "GPa",
          "reported_or_derived": "reported",
          "conversion_factor_to_canonical": 1000000000,
          "source_conversion_formula": "GPa x 1e9 = Pa",
          "uncertainty_type": "not_reported",
          "uncertainty_value_reported": null,
          "uncertainty_value_canonical": null,
          "canonical_min": 660000000,
          "canonical_max": 1160000000,
          "statistic_type": "mean",
          "sample_size_n": 5,
          "normalization_basis": "not_applicable",
          "density_basis": "not_applicable",
          "density_value_kg_m3": null,
          "density_source_locator": null,
          "cross_section_method": "SEM/ImageJ; irregular cross-sectional segmentation before rolling",
          "value_bound_type": "point_estimate",
          "source_locator": "41467_2026_75150_MOESM9_ESM.xlsx | Fig.4a-f!C40 and D40:E40; main Fig.4d caption: average with min-max bars",
          "source_document": "41467_2026_75150_MOESM9_ESM.xlsx",
          "source_document_sha256": "b87dfa7f611e98f32777de20fcda678f38cc1bb6e0787eadf0b73dbe402f7845",
          "derivation_formula": null,
          "derivation_inputs_json": null,
          "test_standard": null,
          "reported_min": 0.66,
          "reported_max": 1.16,
          "reported_error_lower": 0.2,
          "reported_error_upper": 0.3,
          "range_statistic_type": "observed_replicate_min_max",
          "uncertainty_notes": "Published asymmetric min-max error bars, not SD/SEM/CI. Scalar uncertainty intentionally null; endpoints retained. uncertainty_type not_reported refers only to absent symmetric scalar.",
          "replicate_values_reported_json": "[0.86,0.87,1.16,0.76,0.66]",
          "source_recomputed_mean": 0.862,
          "source_recomputed_median": 0.86
        },
        "specific_strength": {
          "reported_value": 2.61,
          "reported_expression": "2.61",
          "reported_unit": "N/tex",
          "reported_or_derived": "reported",
          "conversion_factor_to_canonical": 1000000,
          "source_conversion_formula": "N/tex x 1e6 = N m/kg",
          "uncertainty_type": "not_reported",
          "uncertainty_value_reported": null,
          "uncertainty_value_canonical": null,
          "canonical_min": 2490000,
          "canonical_max": 2770000,
          "statistic_type": "mean",
          "sample_size_n": 3,
          "normalization_basis": "direct_mass_specific_linear_density",
          "density_basis": "not_applicable",
          "density_value_kg_m3": null,
          "density_source_locator": null,
          "cross_section_method": "not applicable to force/linear-density normalization",
          "value_bound_type": "point_estimate",
          "source_locator": "41467_2026_75150_MOESM9_ESM.xlsx | Fig.4a-f!B29:D29; zero-dose purified R-CNTF baseline",
          "source_document": "41467_2026_75150_MOESM9_ESM.xlsx",
          "source_document_sha256": "b87dfa7f611e98f32777de20fcda678f38cc1bb6e0787eadf0b73dbe402f7845",
          "derivation_formula": null,
          "derivation_inputs_json": null,
          "test_standard": null,
          "reported_min": 2.49,
          "reported_max": 2.77,
          "reported_error_lower": 0.12,
          "reported_error_upper": 0.16,
          "range_statistic_type": "observed_replicate_min_max",
          "uncertainty_notes": "Asymmetric observed min-max endpoints, no symmetric uncertainty/SD supplied. This n=3 summary is same named raw unrolled cohort as n=5 strength, not identical specimens.",
          "replicate_values_reported_json": "[2.77,2.57,2.49]",
          "source_recomputed_mean": 2.61,
          "source_recomputed_median": 2.57
        },
        "linear_density": {
          "reported_value": 0.46,
          "reported_unit": "tex",
          "reported_or_derived": "reported",
          "conversion_factor_to_canonical": 0.000001,
          "uncertainty_type": "not_reported",
          "uncertainty_value_reported": null,
          "uncertainty_value_canonical": null,
          "statistic_type": "unspecified",
          "sample_size_n": null,
          "source_locator": "41467_2026_75150_MOESM9_ESM.xlsx | Fig.4a-f!E16:F16; R-CNTF zero-scour baseline",
          "source_document": "41467_2026_75150_MOESM9_ESM.xlsx",
          "source_document_sha256": "b87dfa7f611e98f32777de20fcda678f38cc1bb6e0787eadf0b73dbe402f7845",
          "value_bound_type": "point_estimate",
          "normalization_basis": "not_applicable",
          "density_basis": "not_applicable",
          "measurement_definition": "Mass per length; Methods: microbalance on meters-long material, vibroscopy on 5-cm segments for checks. Exact method used for this scalar not allocated.",
          "conditions_notes": "Independent Fig.4b scalar in same named condition, not a measured replicate population or confirmed same specimen as Fig.4c/d."
        },
        "g_d_ratio": {
          "reported_value": 5.6,
          "reported_unit": "ratio",
          "reported_or_derived": "reported",
          "conversion_factor_to_canonical": 1,
          "uncertainty_type": "not_reported",
          "uncertainty_value_reported": null,
          "uncertainty_value_canonical": null,
          "statistic_type": "unspecified",
          "sample_size_n": null,
          "source_locator": "41467_2026_75150_MOESM1_ESM.pdf | p.4 Supplementary Fig.2d; purified ribbon",
          "source_document": "41467_2026_75150_MOESM1_ESM.pdf",
          "source_document_sha256": "cc1b19b0860a46dc1170e3968837103fce404ca7b0073fa0001b10d75decc490",
          "value_bound_type": "point_estimate",
          "normalization_basis": "not_applicable",
          "density_basis": "not_applicable",
          "measurement_definition": "Raman IG/ID after purification, distinct from polarized IG_parallel/IG_perpendicular orientation ratio."
        }
      },
      "source_facts": {
        "source_workbook": "41467_2026_75150_MOESM9_ESM.xlsx",
        "original_summary": {
          "source_cell": "C40",
          "source_text": "0.86 (0.86, 0.87, 1.16, 0.76, 0.66)",
          "reported_average": 0.86,
          "replicates": [
            0.86,
            0.87,
            1.16,
            0.76,
            0.66
          ],
          "recomputed": {
            "n": 5,
            "arithmetic_mean": 0.862,
            "median": 0.86,
            "minimum": 0.66,
            "maximum": 1.16,
            "sample_SD_computed": 0.18713631395322497
          },
          "configuration": "R-CNTF",
          "rolling_state": "Unrolled",
          "property": "tensile_strength",
          "unit": "GPa",
          "statistic_type": "reported_average_with_minmax_errorbars",
          "reported_upper_error": 0.3,
          "reported_lower_error": 0.2,
          "computed_upper_error_from_reported_average": 0.29999999999999993,
          "computed_lower_error_from_reported_average": 0.19999999999999996,
          "source": "Fig.4a-f!A40:E40"
        },
        "starting_ribbon_width_mm": 2,
        "final_width_mm": null,
        "scour_distance_km": 0,
        "cohort_linkage": "same_named_cohort_not_same_specimen",
        "default_tensile_protocol_not_per_replica_confirmation": true,
        "rolling_parameters": null,
        "specific_strength_baseline": {
          "source_cell": "B29",
          "source_text": "2.61 (2.77, 2.57, 2.49)",
          "reported_average": 2.61,
          "replicates": [
            2.77,
            2.57,
            2.49
          ],
          "recomputed": {
            "n": 3,
            "arithmetic_mean": 2.61,
            "median": 2.57,
            "minimum": 2.49,
            "maximum": 2.77,
            "sample_SD_computed": 0.1442220510185595
          },
          "configuration": "R-CNTF",
          "route_branch": "S-CNTF",
          "scour_distance_km": 0,
          "unit": "N tex^-1",
          "statistic_type": "reported_average_with_minmax_errorbars",
          "reported_upper_error": 0.16,
          "reported_lower_error": 0.12,
          "computed_upper_error_from_reported_average": 0.16000000000000014,
          "computed_lower_error_from_reported_average": 0.11999999999999966,
          "rolling_state": "not specified for this summary series",
          "source": "Fig.4a-f!B29:D29"
        },
        "independent_fig4b_scalar_points": [
          {
            "configuration": "R-CNTF",
            "scour_distance_km": 0,
            "failure_load_N": 1.205,
            "linear_density_tex": 0.46,
            "source_row": 16
          }
        ],
        "starting_film_thickness_nm": 921,
        "starting_dimensions_not_final_cross_section": true
      }
    },
    {
      "record_id": "rec_186b4f9b8af7",
      "curated_state_id": "wang-2026-r-cntf-rolled-fig4d",
      "stable_cohort": "wang-2026-r-cntf-rolled-fig4d",
      "source_file": "wang_2026.json",
      "source_sheet": "Fig.4a-f",
      "source_row": 41,
      "record_label": "R-CNTF rolled",
      "sample_name": "Wang 2026 R-CNTF, rolled Fig.4d cohort",
      "material_family": "CNT_or_CNT_hybrid",
      "material_subclass": "FCCVD CNT film-derived ribbon fiber",
      "form_factor": "fiber_yarn",
      "cnt_type": "single- and double-walled CNTs",
      "citation_raw": "https://doi.org/10.1038/s41467-026-75150-1",
      "doi_raw": "10.1038/s41467-026-75150-1",
      "url_raw": "https://www.nature.com/articles/s41467-026-75150-1",
      "publication_title": "Improvement of the tensile strength of carbon nanotube fibers to 12.5 GPa by fluidics-induced alignment and densification",
      "publication_authors_short": "Jian Nong Wang et al.",
      "publication_journal": "Nature Communications",
      "publication_year": 2026,
      "publication_published_date": "2026-07-02",
      "publication_issue_pages": "17, 8231",
      "dataset_provenance": "ai_source_audited_primary_extraction",
      "primary_source_verification_status": "ai_source_checked_not_human_adjudicated",
      "source_citation_class": "peer_reviewed_research_record",
      "comparison_scope": "strict_candidate_missing_conditions",
      "specimen_linkage": "single_source_row_unverified",
      "source_priority": 0,
      "extraction_method": "ai_assisted_primary_source_data_audit",
      "curator": "CPT AI-assisted source audit",
      "human_reviewed": false,
      "statistic_type": "mean",
      "sample_size_n": null,
      "measurement_direction": "axial",
      "gauge_length_mm": 10,
      "strain_rate_s_inv": 0.03333333333333333,
      "condition_temperature_C": null,
      "condition_atmosphere": null,
      "test_standard": null,
      "measurement_method": "Fiber tensile tester, 15 N load-cell capacity, stated force precision 0.0001 N; 20 mm/min crosshead at default 10 mm gauge.",
      "cross_section_method": "SEM/ImageJ segmented irregular unrolled cross-sections; rolled cross-sections by SEM",
      "density_basis": "not_applicable",
      "normalization_basis": "not_applicable",
      "value_bound_type": "point_estimate",
      "provenance_table_figure_page": "41467_2026_75150_MOESM9_ESM.xlsx | Fig.4a-f!C41 and D41:E41; main Fig.4d caption: average with min-max bars",
      "synthesis_method": "Floating-catalyst pyrolysis; film cut into 2 mm starting ribbon",
      "postprocessing": "350 C/1 h purification, 4 M H2SO4/6 h, ethanol/water wash, 100 C vacuum overnight; no scouring/stretching; rolled.",
      "conditions_notes": "2-mm-wide starting CNT-film ribbon, classified fiber_yarn; final ribbon width changes with treatment/rolling. Same named cohort, not identical tested specimen; no same-specimen joint-property claim. Fig.4d scour dose is not allocated, so do not merge dose-series endpoints by assumption. Tensile temperature/humidity and standard not stated.",
      "comparison_note": "AI source checked, not human adjudicated; cohort summaries only, not individual-specimen paired measurements. 2-mm-wide starting CNT-film ribbon, classified fiber_yarn; final ribbon width changes with treatment/rolling. Same named cohort, not identical tested specimen; no same-specimen joint-property claim. Fig.4d scour dose is not allocated, so do not merge dose-series endpoints by assumption. Tensile temperature/humidity and standard not stated.",
      "values": {
        "tensile_strength_Pa": 1810000000
      },
      "measurement_metadata": {
        "tensile_strength": {
          "reported_value": 1.81,
          "reported_expression": "1.81",
          "reported_unit": "GPa",
          "reported_or_derived": "reported",
          "conversion_factor_to_canonical": 1000000000,
          "source_conversion_formula": "GPa x 1e9 = Pa",
          "uncertainty_type": "not_reported",
          "uncertainty_value_reported": null,
          "uncertainty_value_canonical": null,
          "canonical_min": 1730000000,
          "canonical_max": 1920000000,
          "statistic_type": "mean",
          "sample_size_n": 5,
          "normalization_basis": "not_applicable",
          "density_basis": "not_applicable",
          "density_value_kg_m3": null,
          "density_source_locator": null,
          "cross_section_method": "SEM/ImageJ; irregular cross-sectional segmentation before rolling",
          "value_bound_type": "point_estimate",
          "source_locator": "41467_2026_75150_MOESM9_ESM.xlsx | Fig.4a-f!C41 and D41:E41; main Fig.4d caption: average with min-max bars",
          "source_document": "41467_2026_75150_MOESM9_ESM.xlsx",
          "source_document_sha256": "b87dfa7f611e98f32777de20fcda678f38cc1bb6e0787eadf0b73dbe402f7845",
          "derivation_formula": null,
          "derivation_inputs_json": null,
          "test_standard": null,
          "reported_min": 1.73,
          "reported_max": 1.92,
          "reported_error_lower": 0.08,
          "reported_error_upper": 0.11,
          "range_statistic_type": "observed_replicate_min_max",
          "uncertainty_notes": "Published asymmetric min-max error bars, not SD/SEM/CI. Scalar uncertainty intentionally null; endpoints retained. uncertainty_type not_reported refers only to absent symmetric scalar.",
          "replicate_values_reported_json": "[1.92,1.73,1.78,1.84,1.77]",
          "source_recomputed_mean": 1.808,
          "source_recomputed_median": 1.78
        }
      },
      "source_facts": {
        "source_workbook": "41467_2026_75150_MOESM9_ESM.xlsx",
        "original_summary": {
          "source_cell": "C41",
          "source_text": "1.81 (1.92, 1.73, 1.78, 1.84, 1.77)",
          "reported_average": 1.81,
          "replicates": [
            1.92,
            1.73,
            1.78,
            1.84,
            1.77
          ],
          "recomputed": {
            "n": 5,
            "arithmetic_mean": 1.808,
            "median": 1.78,
            "minimum": 1.73,
            "maximum": 1.92,
            "sample_SD_computed": 0.07395944834840236
          },
          "configuration": "R-CNTF",
          "rolling_state": "Rolled",
          "property": "tensile_strength",
          "unit": "GPa",
          "statistic_type": "reported_average_with_minmax_errorbars",
          "reported_upper_error": 0.11,
          "reported_lower_error": 0.08,
          "computed_upper_error_from_reported_average": 0.10999999999999988,
          "computed_lower_error_from_reported_average": 0.08000000000000007,
          "source": "Fig.4a-f!A41:E41"
        },
        "starting_ribbon_width_mm": 2,
        "final_width_mm": null,
        "scour_distance_km": null,
        "cohort_linkage": "same_named_cohort_not_same_specimen",
        "default_tensile_protocol_not_per_replica_confirmation": true,
        "rolling_parameters": {
          "passes": 1,
          "speed_m_min": 1.53,
          "roller_gap_mm_upper": 0.09,
          "buffer": "Al foil above and below CNT ribbon"
        },
        "starting_film_thickness_nm": 921,
        "starting_dimensions_not_final_cross_section": true
      }
    },
    {
      "record_id": "rec_01f29f0f7486",
      "curated_state_id": "wang-2026-s-cntf-unrolled-fig4d",
      "stable_cohort": "wang-2026-s-cntf-unrolled-fig4d",
      "source_file": "wang_2026.json",
      "source_sheet": "Fig.4a-f",
      "source_row": 42,
      "record_label": "S-CNTF unrolled",
      "sample_name": "Wang 2026 S-CNTF, unrolled Fig.4d cohort",
      "material_family": "CNT_or_CNT_hybrid",
      "material_subclass": "FCCVD CNT film-derived ribbon fiber",
      "form_factor": "fiber_yarn",
      "cnt_type": "single- and double-walled CNTs",
      "citation_raw": "https://doi.org/10.1038/s41467-026-75150-1",
      "doi_raw": "10.1038/s41467-026-75150-1",
      "url_raw": "https://www.nature.com/articles/s41467-026-75150-1",
      "publication_title": "Improvement of the tensile strength of carbon nanotube fibers to 12.5 GPa by fluidics-induced alignment and densification",
      "publication_authors_short": "Jian Nong Wang et al.",
      "publication_journal": "Nature Communications",
      "publication_year": 2026,
      "publication_published_date": "2026-07-02",
      "publication_issue_pages": "17, 8231",
      "dataset_provenance": "ai_source_audited_primary_extraction",
      "primary_source_verification_status": "ai_source_checked_not_human_adjudicated",
      "source_citation_class": "peer_reviewed_research_record",
      "comparison_scope": "strict_candidate_missing_conditions",
      "specimen_linkage": "single_source_row_unverified",
      "source_priority": 0,
      "extraction_method": "ai_assisted_primary_source_data_audit",
      "curator": "CPT AI-assisted source audit",
      "human_reviewed": false,
      "statistic_type": "mean",
      "sample_size_n": null,
      "measurement_direction": "axial",
      "gauge_length_mm": 10,
      "strain_rate_s_inv": 0.03333333333333333,
      "condition_temperature_C": null,
      "condition_atmosphere": null,
      "test_standard": null,
      "measurement_method": "Fiber tensile tester, 15 N load-cell capacity, stated force precision 0.0001 N; 20 mm/min crosshead at default 10 mm gauge.",
      "cross_section_method": "SEM/ImageJ segmented irregular unrolled cross-sections; rolled cross-sections by SEM",
      "density_basis": "not_applicable",
      "normalization_basis": "not_applicable",
      "value_bound_type": "point_estimate",
      "provenance_table_figure_page": "41467_2026_75150_MOESM9_ESM.xlsx | Fig.4a-f!C42 and D42:E42; main Fig.4d caption: average with min-max bars",
      "synthesis_method": "Floating-catalyst pyrolysis; film cut into 2 mm starting ribbon",
      "postprocessing": "350 C/1 h purification, 4 M H2SO4/6 h, ethanol/water wash, 100 C vacuum overnight; ethanol scouring only; unrolled.",
      "conditions_notes": "2-mm-wide starting CNT-film ribbon, classified fiber_yarn; final ribbon width changes with treatment/rolling. Same named cohort, not identical tested specimen; no same-specimen joint-property claim. Fig.4d scour dose is not allocated, so do not merge dose-series endpoints by assumption. Tensile temperature/humidity and standard not stated.",
      "comparison_note": "AI source checked, not human adjudicated; cohort summaries only, not individual-specimen paired measurements. 2-mm-wide starting CNT-film ribbon, classified fiber_yarn; final ribbon width changes with treatment/rolling. Same named cohort, not identical tested specimen; no same-specimen joint-property claim. Fig.4d scour dose is not allocated, so do not merge dose-series endpoints by assumption. Tensile temperature/humidity and standard not stated.",
      "values": {
        "tensile_strength_Pa": 2820000000
      },
      "measurement_metadata": {
        "tensile_strength": {
          "reported_value": 2.82,
          "reported_expression": "2.82",
          "reported_unit": "GPa",
          "reported_or_derived": "reported",
          "conversion_factor_to_canonical": 1000000000,
          "source_conversion_formula": "GPa x 1e9 = Pa",
          "uncertainty_type": "not_reported",
          "uncertainty_value_reported": null,
          "uncertainty_value_canonical": null,
          "canonical_min": 2550000000,
          "canonical_max": 3360000000,
          "statistic_type": "mean",
          "sample_size_n": 5,
          "normalization_basis": "not_applicable",
          "density_basis": "not_applicable",
          "density_value_kg_m3": null,
          "density_source_locator": null,
          "cross_section_method": "SEM/ImageJ; irregular cross-sectional segmentation before rolling",
          "value_bound_type": "point_estimate",
          "source_locator": "41467_2026_75150_MOESM9_ESM.xlsx | Fig.4a-f!C42 and D42:E42; main Fig.4d caption: average with min-max bars",
          "source_document": "41467_2026_75150_MOESM9_ESM.xlsx",
          "source_document_sha256": "b87dfa7f611e98f32777de20fcda678f38cc1bb6e0787eadf0b73dbe402f7845",
          "derivation_formula": null,
          "derivation_inputs_json": null,
          "test_standard": null,
          "reported_min": 2.55,
          "reported_max": 3.36,
          "reported_error_lower": 0.27,
          "reported_error_upper": 0.54,
          "range_statistic_type": "observed_replicate_min_max",
          "uncertainty_notes": "Published asymmetric min-max error bars, not SD/SEM/CI. Scalar uncertainty intentionally null; endpoints retained. uncertainty_type not_reported refers only to absent symmetric scalar.",
          "replicate_values_reported_json": "[2.63,2.85,3.36,2.71,2.55]",
          "source_recomputed_mean": 2.82,
          "source_recomputed_median": 2.71
        }
      },
      "source_facts": {
        "source_workbook": "41467_2026_75150_MOESM9_ESM.xlsx",
        "original_summary": {
          "source_cell": "C42",
          "source_text": "2.82 (2.63, 2.85, 3.36, 2.71, 2.55)",
          "reported_average": 2.82,
          "replicates": [
            2.63,
            2.85,
            3.36,
            2.71,
            2.55
          ],
          "recomputed": {
            "n": 5,
            "arithmetic_mean": 2.82,
            "median": 2.71,
            "minimum": 2.55,
            "maximum": 3.36,
            "sample_SD_computed": 0.32155870381627055
          },
          "configuration": "S-CNTF",
          "rolling_state": "Unrolled",
          "property": "tensile_strength",
          "unit": "GPa",
          "statistic_type": "reported_average_with_minmax_errorbars",
          "reported_upper_error": 0.54,
          "reported_lower_error": 0.27,
          "computed_upper_error_from_reported_average": 0.54,
          "computed_lower_error_from_reported_average": 0.27,
          "source": "Fig.4a-f!A42:E42"
        },
        "starting_ribbon_width_mm": 2,
        "final_width_mm": null,
        "scour_distance_km": null,
        "cohort_linkage": "same_named_cohort_not_same_specimen",
        "default_tensile_protocol_not_per_replica_confirmation": true,
        "rolling_parameters": null,
        "starting_film_thickness_nm": 921,
        "starting_dimensions_not_final_cross_section": true
      }
    },
    {
      "record_id": "rec_320a44b8a351",
      "curated_state_id": "wang-2026-s-cntf-rolled-fig4d",
      "stable_cohort": "wang-2026-s-cntf-rolled-fig4d",
      "source_file": "wang_2026.json",
      "source_sheet": "Fig.4a-f",
      "source_row": 43,
      "record_label": "S-CNTF rolled",
      "sample_name": "Wang 2026 S-CNTF, rolled Fig.4d cohort",
      "material_family": "CNT_or_CNT_hybrid",
      "material_subclass": "FCCVD CNT film-derived ribbon fiber",
      "form_factor": "fiber_yarn",
      "cnt_type": "single- and double-walled CNTs",
      "citation_raw": "https://doi.org/10.1038/s41467-026-75150-1",
      "doi_raw": "10.1038/s41467-026-75150-1",
      "url_raw": "https://www.nature.com/articles/s41467-026-75150-1",
      "publication_title": "Improvement of the tensile strength of carbon nanotube fibers to 12.5 GPa by fluidics-induced alignment and densification",
      "publication_authors_short": "Jian Nong Wang et al.",
      "publication_journal": "Nature Communications",
      "publication_year": 2026,
      "publication_published_date": "2026-07-02",
      "publication_issue_pages": "17, 8231",
      "dataset_provenance": "ai_source_audited_primary_extraction",
      "primary_source_verification_status": "ai_source_checked_not_human_adjudicated",
      "source_citation_class": "peer_reviewed_research_record",
      "comparison_scope": "strict_candidate_missing_conditions",
      "specimen_linkage": "single_source_row_unverified",
      "source_priority": 0,
      "extraction_method": "ai_assisted_primary_source_data_audit",
      "curator": "CPT AI-assisted source audit",
      "human_reviewed": false,
      "statistic_type": "mean",
      "sample_size_n": null,
      "measurement_direction": "axial",
      "gauge_length_mm": 10,
      "strain_rate_s_inv": 0.03333333333333333,
      "condition_temperature_C": null,
      "condition_atmosphere": null,
      "test_standard": null,
      "measurement_method": "Fiber tensile tester, 15 N load-cell capacity, stated force precision 0.0001 N; 20 mm/min crosshead at default 10 mm gauge.",
      "cross_section_method": "SEM/ImageJ segmented irregular unrolled cross-sections; rolled cross-sections by SEM",
      "density_basis": "not_applicable",
      "normalization_basis": "not_applicable",
      "value_bound_type": "point_estimate",
      "provenance_table_figure_page": "41467_2026_75150_MOESM9_ESM.xlsx | Fig.4a-f!C43 and D43:E43; main Fig.4d caption: average with min-max bars",
      "synthesis_method": "Floating-catalyst pyrolysis; film cut into 2 mm starting ribbon",
      "postprocessing": "350 C/1 h purification, 4 M H2SO4/6 h, ethanol/water wash, 100 C vacuum overnight; ethanol scouring only; rolled.",
      "conditions_notes": "2-mm-wide starting CNT-film ribbon, classified fiber_yarn; final ribbon width changes with treatment/rolling. Same named cohort, not identical tested specimen; no same-specimen joint-property claim. Fig.4d scour dose is not allocated, so do not merge dose-series endpoints by assumption. Tensile temperature/humidity and standard not stated.",
      "comparison_note": "AI source checked, not human adjudicated; cohort summaries only, not individual-specimen paired measurements. 2-mm-wide starting CNT-film ribbon, classified fiber_yarn; final ribbon width changes with treatment/rolling. Same named cohort, not identical tested specimen; no same-specimen joint-property claim. Fig.4d scour dose is not allocated, so do not merge dose-series endpoints by assumption. Tensile temperature/humidity and standard not stated.",
      "values": {
        "tensile_strength_Pa": 5750000000
      },
      "measurement_metadata": {
        "tensile_strength": {
          "reported_value": 5.75,
          "reported_expression": "5.75",
          "reported_unit": "GPa",
          "reported_or_derived": "reported",
          "conversion_factor_to_canonical": 1000000000,
          "source_conversion_formula": "GPa x 1e9 = Pa",
          "uncertainty_type": "not_reported",
          "uncertainty_value_reported": null,
          "uncertainty_value_canonical": null,
          "canonical_min": 5650000000,
          "canonical_max": 5900000000,
          "statistic_type": "mean",
          "sample_size_n": 5,
          "normalization_basis": "not_applicable",
          "density_basis": "not_applicable",
          "density_value_kg_m3": null,
          "density_source_locator": null,
          "cross_section_method": "SEM/ImageJ; irregular cross-sectional segmentation before rolling",
          "value_bound_type": "point_estimate",
          "source_locator": "41467_2026_75150_MOESM9_ESM.xlsx | Fig.4a-f!C43 and D43:E43; main Fig.4d caption: average with min-max bars",
          "source_document": "41467_2026_75150_MOESM9_ESM.xlsx",
          "source_document_sha256": "b87dfa7f611e98f32777de20fcda678f38cc1bb6e0787eadf0b73dbe402f7845",
          "derivation_formula": null,
          "derivation_inputs_json": null,
          "test_standard": null,
          "reported_min": 5.65,
          "reported_max": 5.9,
          "reported_error_lower": 0.1,
          "reported_error_upper": 0.15,
          "range_statistic_type": "observed_replicate_min_max",
          "uncertainty_notes": "Published asymmetric min-max error bars, not SD/SEM/CI. Scalar uncertainty intentionally null; endpoints retained. uncertainty_type not_reported refers only to absent symmetric scalar.",
          "replicate_values_reported_json": "[5.9,5.65,5.75,5.71,5.74]",
          "source_recomputed_mean": 5.75,
          "source_recomputed_median": 5.74
        }
      },
      "source_facts": {
        "source_workbook": "41467_2026_75150_MOESM9_ESM.xlsx",
        "original_summary": {
          "source_cell": "C43",
          "source_text": "5.75 (5.90, 5.65, 5.75, 5.71, 5.74)",
          "reported_average": 5.75,
          "replicates": [
            5.9,
            5.65,
            5.75,
            5.71,
            5.74
          ],
          "recomputed": {
            "n": 5,
            "arithmetic_mean": 5.75,
            "median": 5.74,
            "minimum": 5.65,
            "maximum": 5.9,
            "sample_SD_computed": 0.09246621004453469
          },
          "configuration": "S-CNTF",
          "rolling_state": "Rolled",
          "property": "tensile_strength",
          "unit": "GPa",
          "statistic_type": "reported_average_with_minmax_errorbars",
          "reported_upper_error": 0.15,
          "reported_lower_error": 0.1,
          "computed_upper_error_from_reported_average": 0.15000000000000036,
          "computed_lower_error_from_reported_average": 0.09999999999999964,
          "source": "Fig.4a-f!A43:E43"
        },
        "starting_ribbon_width_mm": 2,
        "final_width_mm": null,
        "scour_distance_km": null,
        "cohort_linkage": "same_named_cohort_not_same_specimen",
        "default_tensile_protocol_not_per_replica_confirmation": true,
        "rolling_parameters": {
          "passes": 1,
          "speed_m_min": 1.53,
          "roller_gap_mm_upper": 0.09,
          "buffer": "Al foil above and below CNT ribbon"
        },
        "starting_film_thickness_nm": 921,
        "starting_dimensions_not_final_cross_section": true
      }
    },
    {
      "record_id": "rec_2e043f0791c6",
      "curated_state_id": "wang-2026-ds-cntf-unrolled-fig4d",
      "stable_cohort": "wang-2026-ds-cntf-unrolled-fig4d",
      "source_file": "wang_2026.json",
      "source_sheet": "Fig.4a-f",
      "source_row": 44,
      "record_label": "DS-CNTF unrolled",
      "sample_name": "Wang 2026 DS-CNTF, unrolled Fig.4d cohort",
      "material_family": "CNT_or_CNT_hybrid",
      "material_subclass": "FCCVD CNT film-derived ribbon fiber",
      "form_factor": "fiber_yarn",
      "cnt_type": "single- and double-walled CNTs",
      "citation_raw": "https://doi.org/10.1038/s41467-026-75150-1",
      "doi_raw": "10.1038/s41467-026-75150-1",
      "url_raw": "https://www.nature.com/articles/s41467-026-75150-1",
      "publication_title": "Improvement of the tensile strength of carbon nanotube fibers to 12.5 GPa by fluidics-induced alignment and densification",
      "publication_authors_short": "Jian Nong Wang et al.",
      "publication_journal": "Nature Communications",
      "publication_year": 2026,
      "publication_published_date": "2026-07-02",
      "publication_issue_pages": "17, 8231",
      "dataset_provenance": "ai_source_audited_primary_extraction",
      "primary_source_verification_status": "ai_source_checked_not_human_adjudicated",
      "source_citation_class": "peer_reviewed_research_record",
