Repository: gs-stanford/CarbonNanotubes

# Carbon Property Tables

CPT compares published carbon-material properties, preserves source citations,
and produces scientific figures through its website and Python/HTTP interfaces.

- [Property explorer](https://carbonnanotubes.onrender.com)
- [API guide](https://carbonnanotubes.onrender.com/api-guide)
- [Python tutorial](docs/API_TUTORIAL.md)
- [Processing tools and MCP](docs/PROCESSING_TOOLS.md)
- [Deployment instructions](web/DEPLOYMENT.md)

## Public Software, Private Backend

This repository contains website/API code, the Python client, MCP adapter,
schemas and administrative import tools. It does not distribute the source

File: data/curation/primary_additions/li_2026.json (part 2 of 3)
{
      "conditions_notes": "FCNTFs treated in 0.1 wt% PIPD/CSA dispersion (selected concentration explicitly confirmed in main p.4), prepared by stirring for 6 h at room temperature; approximately 20% axial fabrication extension during 10 min immersion, acetone bath, overnight room-temperature drying. Bath concentration is not final polymer mass fraction. Quasi-static tensile test, Shimadzu EZ-LX, 5 N load-cell capacity, 1 mm/min; 10-mm-long fibers, not an independently specified gauge length. Per-fiber cross-sectional SEM/ImageJ area; numerical areas unavailable. Near-clamp failures excluded. Exact state/property n, test temperature and atmosphere are not reported. Four-point probe, Keithley 2450 (SI p.4). Voltage-tap separation, electrical cross-section convention, numerical area, resistance/conductance, test temperature/atmosphere, replicates and same-filament matching are not reported. Same named cohort in Table S5; not confirmed to be an identical filament for mechanical and electrical measurements. A shared source row does not verify same-specimen pairing.",
      "values": {
        "tensile_strength_Pa": 5800000000,
        "initial_modulus_Pa": 137700000000,
        "electrical_conductivity_S_m": 1830000
      },
      "measurement_metadata": {
        "tensile_strength": {
          "reported_value": 5.8,
          "reported_unit": "GPa",
          "reported_expression": "5.80 +/- 0.15",
          "reported_or_derived": "reported",
          "conversion_factor_to_canonical": 1000000000,
          "conversion_formula": "GPa * 1000000000 = Pa",
          "uncertainty_value_reported": 0.15,
          "uncertainty_value_canonical": 150000000,
          "uncertainty_type": "standard_deviation",
          "confidence_interval_95_reported": [
            5.56,
            6.03
          ],
          "confidence_interval_95_canonical": [
            5560000000,
            6030000000
          ],
          "confidence_interval_reported_expression": "5.56 ~ 6.03",
          "confidence_interval_note": "Printed 95% CI retained literally, including asymmetry; not recalculated and not used to infer exact n.",
          "statistic_type": "mean",
          "sample_size_n": null,
          "sample_size_n_minimum": 4,
          "sample_size_n_basis": "SI Methods p.2: at least four valid mechanical measurements; exact state/property n not supplied.",
          "normalization_basis": "not_applicable",
          "density_basis": "not_applicable",
          "density_value_kg_m3": null,
          "density_source_locator": null,
          "cross_section_method": "Per-fiber cross-sectional SEM/ImageJ before testing (SI p.2); numerical areas not supplied.",
          "value_bound_type": "point_estimate",
          "derivation_formula": null,
          "derivation_inputs_json": null,
          "measurement_definition": "Quasi-static axial tensile strength, area-normalized; mean, not a best-specimen maximum.",
          "measurement_method": "Quasi-static uniaxial tensile testing; Shimadzu EZ-LX",
          "test_standard": null,
          "measurement_direction": "axial",
          "gauge_length_mm": null,
          "strain_rate_s_inv": null,
          "specimen_length_mm_reported": 10,
          "crosshead_speed_mm_min": 1,
          "condition_temperature_C": null,
          "condition_atmosphere": null,
          "conditions_notes": "Quasi-static tensile test, Shimadzu EZ-LX, 5 N load-cell capacity, 1 mm/min; 10-mm-long fibers, not an independently specified gauge length. Per-fiber cross-sectional SEM/ImageJ area; numerical areas unavailable. Near-clamp failures excluded. Exact state/property n, test temperature and atmosphere are not reported. Same named cohort in Table S5; not confirmed to be an identical filament for mechanical and electrical measurements. A shared source row does not verify same-specimen pairing.",
          "source_locator": "https://ndownloader.figshare.com/files/60576748 | SI Table S5, PDF/printed p.29, PIPD-CNTFs row, Tensile strength column and its 95% CI column; SI Methods p.2",
          "source_url": "https://ndownloader.figshare.com/files/60576748",
          "source_document_path": "outputs/fiber_discovery_20261022/li_trajectory/nn5c14235_si_001.pdf",
          "source_document_sha256": "de115d028147a135a7b9d54a04c9def2f85892a6dfaaf61835d9ee8435d85c9f",
          "source_pdf_page": 29,
          "source_printed_page": 29,
          "methods_pdf_page": 2,
          "extraction_method": "ai_source_audited_primary_table",
          "review_status": "ai_source_checked_not_human_adjudicated",
          "source_audited_date": "2026-10-22"
        },
        "initial_modulus": {
          "reported_value": 137.7,
          "reported_unit": "GPa",
          "reported_expression": "137.70 +/- 15.36",
          "reported_or_derived": "reported",
          "conversion_factor_to_canonical": 1000000000,
          "conversion_formula": "GPa * 1000000000 = Pa",
          "uncertainty_value_reported": 15.36,
          "uncertainty_value_canonical": 15360000000,
          "uncertainty_type": "standard_deviation",
          "confidence_interval_95_reported": [
            113.26,
            162.14
          ],
          "confidence_interval_95_canonical": [
            113260000000,
            162140000000
          ],
          "confidence_interval_reported_expression": "113.26 ~ 162.14",
          "confidence_interval_note": "Printed 95% CI retained literally, including asymmetry; not recalculated and not used to infer exact n.",
          "statistic_type": "mean",
          "sample_size_n": null,
          "sample_size_n_minimum": 4,
          "sample_size_n_basis": "SI Methods p.2: at least four valid mechanical measurements; exact state/property n not supplied.",
          "normalization_basis": "not_applicable",
          "density_basis": "not_applicable",
          "density_value_kg_m3": null,
          "density_source_locator": null,
          "cross_section_method": "Per-fiber cross-sectional SEM/ImageJ before testing (SI p.2); numerical areas not supplied.",
          "value_bound_type": "point_estimate",
          "derivation_formula": null,
          "derivation_inputs_json": null,
          "measurement_definition": "Young's modulus from initial stress-strain slope over 0.1-0.5% strain (SI p.2); mapped to CPT initial_modulus.",
          "measurement_method": "Quasi-static uniaxial tensile testing; Shimadzu EZ-LX",
          "test_standard": null,
          "measurement_direction": "axial",
          "gauge_length_mm": null,
          "strain_rate_s_inv": null,
          "specimen_length_mm_reported": 10,
          "crosshead_speed_mm_min": 1,
          "condition_temperature_C": null,
          "condition_atmosphere": null,
          "conditions_notes": "Quasi-static tensile test, Shimadzu EZ-LX, 5 N load-cell capacity, 1 mm/min; 10-mm-long fibers, not an independently specified gauge length. Per-fiber cross-sectional SEM/ImageJ area; numerical areas unavailable. Near-clamp failures excluded. Exact state/property n, test temperature and atmosphere are not reported. Same named cohort in Table S5; not confirmed to be an identical filament for mechanical and electrical measurements. A shared source row does not verify same-specimen pairing.",
          "source_locator": "https://ndownloader.figshare.com/files/60576748 | SI Table S5, PDF/printed p.29, PIPD-CNTFs row, Young's modulus column and its 95% CI column; SI Methods p.2",
          "source_url": "https://ndownloader.figshare.com/files/60576748",
          "source_document_path": "outputs/fiber_discovery_20261022/li_trajectory/nn5c14235_si_001.pdf",
          "source_document_sha256": "de115d028147a135a7b9d54a04c9def2f85892a6dfaaf61835d9ee8435d85c9f",
          "source_pdf_page": 29,
          "source_printed_page": 29,
          "methods_pdf_page": 2,
          "extraction_method": "ai_source_audited_primary_table",
          "review_status": "ai_source_checked_not_human_adjudicated",
          "source_audited_date": "2026-10-22"
        },
        "electrical_conductivity": {
          "reported_value": 1.83,
          "reported_unit": "MS/m",
          "reported_expression": "1.83",
          "reported_or_derived": "reported",
          "conversion_factor_to_canonical": 1000000,
          "conversion_formula": "MS/m * 1000000 = S/m",
          "uncertainty_value_reported": null,
          "uncertainty_value_canonical": null,
          "uncertainty_type": "not_reported",
          "confidence_interval_95_reported": null,
          "confidence_interval_95_canonical": null,
          "confidence_interval_reported_expression": null,
          "confidence_interval_note": null,
          "statistic_type": "unspecified",
          "sample_size_n": null,
          "sample_size_n_minimum": null,
          "sample_size_n_basis": "Electrical n not reported; mechanical minimum does not apply.",
          "normalization_basis": "not_applicable",
          "density_basis": "not_applicable",
          "density_value_kg_m3": null,
          "density_source_locator": null,
          "cross_section_method": null,
          "value_bound_type": "point_estimate",
          "derivation_formula": null,
          "derivation_inputs_json": null,
          "measurement_definition": "Reported electrical conductivity; area-normalized. Mean versus representative scalar is not specified.",
          "measurement_method": "Four-point probe; Keithley 2450",
          "test_standard": null,
          "measurement_direction": null,
          "gauge_length_mm": null,
          "strain_rate_s_inv": null,
          "specimen_length_mm_reported": null,
          "crosshead_speed_mm_min": null,
          "condition_temperature_C": null,
          "condition_atmosphere": null,
          "conditions_notes": "Four-point probe, Keithley 2450 (SI p.4). Voltage-tap separation, electrical cross-section convention, numerical area, resistance/conductance, test temperature/atmosphere, replicates and same-filament matching are not reported. Same named cohort in Table S5; not confirmed to be an identical filament for mechanical and electrical measurements. A shared source row does not verify same-specimen pairing.",
          "source_locator": "https://ndownloader.figshare.com/files/60576748 | SI Table S5, PDF/printed p.29, PIPD-CNTFs row, Electrical conductivity column; SI Methods p.4",
          "source_url": "https://ndownloader.figshare.com/files/60576748",
          "source_document_path": "outputs/fiber_discovery_20261022/li_trajectory/nn5c14235_si_001.pdf",
          "source_document_sha256": "de115d028147a135a7b9d54a04c9def2f85892a6dfaaf61835d9ee8435d85c9f",
          "source_pdf_page": 29,
          "source_printed_page": 29,
          "methods_pdf_page": 4,
          "extraction_method": "ai_source_audited_primary_table",
          "review_status": "ai_source_checked_not_human_adjudicated",
          "source_audited_date": "2026-10-22"
        }
      },
      "source_facts": {
        "recipe": "FCNTFs treated in 0.1 wt% PIPD/CSA dispersion (selected concentration explicitly confirmed in main p.4), prepared by stirring for 6 h at room temperature; approximately 20% axial fabrication extension during 10 min immersion, acetone bath, overnight room-temperature drying. Bath concentration is not final polymer mass fraction.",
        "recipe_source_locator": "Main PDF p.7 / journal p.599, Experimental Section; selected concentrations/time main PDF p.4 / journal p.596.",
        "recipe_source_document_sha256": "5a13f637332e1ddd0b0a23f8d45a93f3dab984bd79128ea570f210bbc30514fb",
        "recipe_source_document_path": "outputs/fiber_discovery_20261022/li_trajectory/article.pdf",
        "recipe_evidence_status": "Source-reported recipe; not a measured final composition or geometry.",
        "source_table_data_row": 3,
        "herman_orientation_factor": {
          "reported_value": 0.918,
          "unit": "dimensionless",
          "measurement_method": "WAXS; SI pp.2,19 Fig.S15",
          "source_locator": "Main PDF p.5 / journal p.597, text; Fig.2k PDF p.3 / journal p.595",
          "source_document_sha256": "5a13f637332e1ddd0b0a23f8d45a93f3dab984bd79128ea570f210bbc30514fb",
          "uncertainty_type": "not_reported"
        },
        "elemental_analysis_reported_wt_percent": {
          "N": 3.38,
          "C": 23.96,
          "H": 4.03,
          "source_locator": "SI Table S1 p.25; elemental analysis method p.4",
          "source_document_sha256": "de115d028147a135a7b9d54a04c9def2f85892a6dfaaf61835d9ee8435d85c9f",
          "note": "Literal source elemental percentages; not a resolved retained PIPD fraction, fiber density or transport normalizer."
        }
      },
      "context_measurements": [
        {
          "property": "volumetric_tensile_toughness",
          "reported_value": 165.93,
          "reported_unit": "MJ/m^3",
          "value_canonical": 165930000,
          "unit_canonical": "J/m^3",
          "conversion_factor_to_canonical": 1000000,
          "uncertainty_value_reported": 11.32,
          "uncertainty_value_canonical": 11320000,
          "uncertainty_type": "standard_deviation",
          "statistic_type": "mean",
          "confidence_interval_95_reported": [
            148.02,
            183.84
          ],
          "confidence_interval_95_canonical": [
            148020000,
            183840000
          ],
          "sample_size_n": null,
          "sample_size_n_minimum": 4,
          "measurement_method": "Area under the quasi-static tensile stress-strain curve; SEM/ImageJ cross-section",
          "source_locator": "SI Table S5 p.29; Methods p.2",
          "source_document_sha256": "de115d028147a135a7b9d54a04c9def2f85892a6dfaaf61835d9ee8435d85c9f",
          "admission_disposition": "supported_context_only_no_CPT_volumetric_field; not mass-specific work_of_rupture"
        }
      ]
    },
    {
      "record_id": "rec_9cb8c35e2a86",
      "stable_cohort": "cl_pipd_cntfs",
      "curated_state_id": "10.1021/acsnano.5c14235|cl_pipd_cntfs",
      "source_file": "li_2026.json",
      "source_sheet": "Table S5",
      "source_row": 4,
      "source_priority": 0,
      "record_label": "CL-PIPD-CNTFs",
      "sample_name": "CL-PIPD-CNTFs",
      "citation_raw": "Xiangyang Li et al. Plant Cell Wall-Inspired Interfacial Bridging Enables Ultrastrong and Tough Carbon Nanotube Fibers. ACS Nano 2026, 20, 593-602. https://doi.org/10.1021/acsnano.5c14235",
      "doi_raw": "10.1021/acsnano.5c14235",
      "url_raw": "https://doi.org/10.1021/acsnano.5c14235;https://ndownloader.figshare.com/files/60576748",
      "publication_title": "Plant Cell Wall-Inspired Interfacial Bridging Enables Ultrastrong and Tough Carbon Nanotube Fibers",
      "publication_authors_short": "Li et al.",
      "publication_journal": "ACS Nano",
      "publication_year": 2026,
      "publication_published_date": "2025-12-23",
      "publication_issue_pages": "20, 593-602",
      "material_family": "CNT_or_CNT_hybrid",
      "form_factor": "fiber_yarn",
      "material_subclass": "borate-treated CNT/PIPD hybrid fiber",
      "synthesis_method": "floating catalyst chemical vapor deposition",
      "postprocessing": "PIPD-CNTFs immersed in nominal 1 g/L H3BO3-precursor solution adjusted to pH 8 with NaOH for 12 h at room temperature; three water rinses and 90 C vacuum annealing for 4 h. Main p.4 identifies selected concentration/time; SI S3/S4 control labels conflict with that narrative and are excluded. This treatment bundles chemistry, washing and annealing.",
      "dataset_provenance": "ai_source_audited_primary_extraction",
      "primary_source_verification_status": "ai_source_checked_not_human_adjudicated",
      "review_status": "ai_source_checked_not_human_adjudicated",
      "source_citation_class": "peer_reviewed_research_record",
      "comparison_scope": "strict_candidate_missing_conditions",
      "specimen_linkage": "single_source_row_unverified",
      "specimen_linkage_notes": "Same named cohort in Table S5; not confirmed to be an identical filament for mechanical and electrical measurements. A shared source row does not verify same-specimen pairing.",
      "specimen_id": null,
      "sample_batch_id": null,
      "statistic_type": "unspecified",
      "sample_size_n": null,
      "measurement_method": null,
      "test_standard": null,
      "gauge_length_mm": null,
      "strain_rate_s_inv": null,
      "condition_temperature_C": null,
      "condition_atmosphere": null,
      "heat_treatment_C": null,
      "normalization_basis": "not_applicable",
      "density_basis": "unknown",
      "cross_section_method": null,
      "provenance_table_figure_page": "SI Table S5, PDF/printed p.29, data row 4 (CL-PIPD-CNTFs); mechanical Methods p.2; electrical method p.4; main pp.4,7 (journal pp.596,599).",
      "source_document_sha256": "de115d028147a135a7b9d54a04c9def2f85892a6dfaaf61835d9ee8435d85c9f",
      "source_export": "AI source-audited primary SI table with separately checked main-text recipes.",
      "extraction_method": "ai_source_audited_primary_table",
      "curator": "CPT AI-assisted source audit",
      "review_date": "2026-10-22",
      "internal_status": "ai_source_checked_not_human_adjudicated",
      "comparison_note": "Reported area-normalized cohort values; same named cohort does not establish identical-filament pairing. No density, specific-property conversion, or proof of simultaneous unscaled failure-load and G L gains. Missing geometry and electrical conditions preclude strict matched-specimen comparison.",
      "conditions_notes": "PIPD-CNTFs immersed in nominal 1 g/L H3BO3-precursor solution adjusted to pH 8 with NaOH for 12 h at room temperature; three water rinses and 90 C vacuum annealing for 4 h. Main p.4 identifies selected concentration/time; SI S3/S4 control labels conflict with that narrative and are excluded. This treatment bundles chemistry, washing and annealing. Quasi-static tensile test, Shimadzu EZ-LX, 5 N load-cell capacity, 1 mm/min; 10-mm-long fibers, not an independently specified gauge length. Per-fiber cross-sectional SEM/ImageJ area; numerical areas unavailable. Near-clamp failures excluded. Exact state/property n, test temperature and atmosphere are not reported. Four-point probe, Keithley 2450 (SI p.4). Voltage-tap separation, electrical cross-section convention, numerical area, resistance/conductance, test temperature/atmosphere, replicates and same-filament matching are not reported. Same named cohort in Table S5; not confirmed to be an identical filament for mechanical and electrical measurements. A shared source row does not verify same-specimen pairing.",
      "values": {
        "tensile_strength_Pa": 6360000000,
        "initial_modulus_Pa": 167630000000,
        "electrical_conductivity_S_m": 2140000
      },
      "measurement_metadata": {
        "tensile_strength": {
          "reported_value": 6.36,
          "reported_unit": "GPa",
          "reported_expression": "6.36 +/- 0.12",
          "reported_or_derived": "reported",
          "conversion_factor_to_canonical": 1000000000,
          "conversion_formula": "GPa * 1000000000 = Pa",
          "uncertainty_value_reported": 0.12,
          "uncertainty_value_canonical": 120000000,
          "uncertainty_type": "standard_deviation",
          "confidence_interval_95_reported": [
            6.16,
            6.56
          ],
          "confidence_interval_95_canonical": [
            6160000000,
            6560000000
          ],
          "confidence_interval_reported_expression": "6.16 ~ 6.56",
          "confidence_interval_note": "Printed 95% CI retained literally, including asymmetry; not recalculated and not used to infer exact n.",
          "statistic_type": "mean",
          "sample_size_n": null,
          "sample_size_n_minimum": 4,
          "sample_size_n_basis": "SI Methods p.2: at least four valid mechanical measurements; exact state/property n not supplied.",
          "normalization_basis": "not_applicable",
          "density_basis": "not_applicable",
          "density_value_kg_m3": null,
          "density_source_locator": null,
          "cross_section_method": "Per-fiber cross-sectional SEM/ImageJ before testing (SI p.2); numerical areas not supplied.",
          "value_bound_type": "point_estimate",
          "derivation_formula": null,
          "derivation_inputs_json": null,
          "measurement_definition": "Quasi-static axial tensile strength, area-normalized; mean, not a best-specimen maximum.",
          "measurement_method": "Quasi-static uniaxial tensile testing; Shimadzu EZ-LX",
          "test_standard": null,
          "measurement_direction": "axial",
          "gauge_length_mm": null,
          "strain_rate_s_inv": null,
          "specimen_length_mm_reported": 10,
          "crosshead_speed_mm_min": 1,
          "condition_temperature_C": null,
          "condition_atmosphere": null,
          "conditions_notes": "Quasi-static tensile test, Shimadzu EZ-LX, 5 N load-cell capacity, 1 mm/min; 10-mm-long fibers, not an independently specified gauge length. Per-fiber cross-sectional SEM/ImageJ area; numerical areas unavailable. Near-clamp failures excluded. Exact state/property n, test temperature and atmosphere are not reported. Same named cohort in Table S5; not confirmed to be an identical filament for mechanical and electrical measurements. A shared source row does not verify same-specimen pairing.",
          "source_locator": "https://ndownloader.figshare.com/files/60576748 | SI Table S5, PDF/printed p.29, CL-PIPD-CNTFs row, Tensile strength column and its 95% CI column; SI Methods p.2",
          "source_url": "https://ndownloader.figshare.com/files/60576748",
          "source_document_path": "outputs/fiber_discovery_20261022/li_trajectory/nn5c14235_si_001.pdf",
          "source_document_sha256": "de115d028147a135a7b9d54a04c9def2f85892a6dfaaf61835d9ee8435d85c9f",
          "source_pdf_page": 29,
          "source_printed_page": 29,
          "methods_pdf_page": 2,
          "extraction_method": "ai_source_audited_primary_table",
          "review_status": "ai_source_checked_not_human_adjudicated",
          "source_audited_date": "2026-10-22"
        },
        "initial_modulus": {
          "reported_value": 167.63,
          "reported_unit": "GPa",
          "reported_expression": "167.63 +/- 5.60",
          "reported_or_derived": "reported",
          "conversion_factor_to_canonical": 1000000000,
          "conversion_formula": "GPa * 1000000000 = Pa",
          "uncertainty_value_reported": 5.6,
          "uncertainty_value_canonical": 5600000000,
          "uncertainty_type": "standard_deviation",
          "confidence_interval_95_reported": [
            158.73,
            176.53
          ],
          "confidence_interval_95_canonical": [
            158730000000,
            176530000000
          ],
          "confidence_interval_reported_expression": "158.73 ~ 176.53",
          "confidence_interval_note": "Printed 95% CI retained literally, including asymmetry; not recalculated and not used to infer exact n.",
          "statistic_type": "mean",
          "sample_size_n": null,
          "sample_size_n_minimum": 4,
          "sample_size_n_basis": "SI Methods p.2: at least four valid mechanical measurements; exact state/property n not supplied.",
          "normalization_basis": "not_applicable",
          "density_basis": "not_applicable",
          "density_value_kg_m3": null,
          "density_source_locator": null,
          "cross_section_method": "Per-fiber cross-sectional SEM/ImageJ before testing (SI p.2); numerical areas not supplied.",
          "value_bound_type": "point_estimate",
          "derivation_formula": null,
          "derivation_inputs_json": null,
          "measurement_definition": "Young's modulus from initial stress-strain slope over 0.1-0.5% strain (SI p.2); mapped to CPT initial_modulus.",
          "measurement_method": "Quasi-static uniaxial tensile testing; Shimadzu EZ-LX",
          "test_standard": null,
          "measurement_direction": "axial",
          "gauge_length_mm": null,
          "strain_rate_s_inv": null,
          "specimen_length_mm_reported": 10,
          "crosshead_speed_mm_min": 1,
          "condition_temperature_C": null,
          "condition_atmosphere": null,
          "conditions_notes": "Quasi-static tensile test, Shimadzu EZ-LX, 5 N load-cell capacity, 1 mm/min; 10-mm-long fibers, not an independently specified gauge length. Per-fiber cross-sectional SEM/ImageJ area; numerical areas unavailable. Near-clamp failures excluded. Exact state/property n, test temperature and atmosphere are not reported. Same named cohort in Table S5; not confirmed to be an identical filament for mechanical and electrical measurements. A shared source row does not verify same-specimen pairing.",
          "source_locator": "https://ndownloader.figshare.com/files/60576748 | SI Table S5, PDF/printed p.29, CL-PIPD-CNTFs row, Young's modulus column and its 95% CI column; SI Methods p.2",
          "source_url": "https://ndownloader.figshare.com/files/60576748",
          "source_document_path": "outputs/fiber_discovery_20261022/li_trajectory/nn5c14235_si_001.pdf",
          "source_document_sha256": "de115d028147a135a7b9d54a04c9def2f85892a6dfaaf61835d9ee8435d85c9f",
          "source_pdf_page": 29,
          "source_printed_page": 29,
          "methods_pdf_page": 2,
          "extraction_method": "ai_source_audited_primary_table",
          "review_status": "ai_source_checked_not_human_adjudicated",
          "source_audited_date": "2026-10-22"
        },
        "electrical_conductivity": {
          "reported_value": 2.14,
          "reported_unit": "MS/m",
          "reported_expression": "2.14",
          "reported_or_derived": "reported",
          "conversion_factor_to_canonical": 1000000,
          "conversion_formula": "MS/m * 1000000 = S/m",
          "uncertainty_value_reported": null,
          "uncertainty_value_canonical": null,
          "uncertainty_type": "not_reported",
          "confidence_interval_95_reported": null,
          "confidence_interval_95_canonical": null,
          "confidence_interval_reported_expression": null,
          "confidence_interval_note": null,
          "statistic_type": "unspecified",
          "sample_size_n": null,
          "sample_size_n_minimum": null,
          "sample_size_n_basis": "Electrical n not reported; mechanical minimum does not apply.",
          "normalization_basis": "not_applicable",
          "density_basis": "not_applicable",
          "density_value_kg_m3": null,
          "density_source_locator": null,
          "cross_section_method": null,
          "value_bound_type": "point_estimate",
          "derivation_formula": null,
          "derivation_inputs_json": null,
          "measurement_definition": "Reported electrical conductivity; area-normalized. Mean versus representative scalar is not specified.",
          "measurement_method": "Four-point probe; Keithley 2450",
          "test_standard": null,
          "measurement_direction": null,
          "gauge_length_mm": null,
          "strain_rate_s_inv": null,
          "specimen_length_mm_reported": null,
          "crosshead_speed_mm_min": null,
          "condition_temperature_C": null,
          "condition_atmosphere": null,
          "conditions_notes": "Four-point probe, Keithley 2450 (SI p.4). Voltage-tap separation, electrical cross-section convention, numerical area, resistance/conductance, test temperature/atmosphere, replicates and same-filament matching are not reported. Same named cohort in Table S5; not confirmed to be an identical filament for mechanical and electrical measurements. A shared source row does not verify same-specimen pairing.",
          "source_locator": "https://ndownloader.figshare.com/files/60576748 | SI Table S5, PDF/printed p.29, CL-PIPD-CNTFs row, Electrical conductivity column; SI Methods p.4",
          "source_url": "https://ndownloader.figshare.com/files/60576748",
          "source_document_path": "outputs/fiber_discovery_20261022/li_trajectory/nn5c14235_si_001.pdf",
          "source_document_sha256": "de115d028147a135a7b9d54a04c9def2f85892a6dfaaf61835d9ee8435d85c9f",
          "source_pdf_page": 29,
          "source_printed_page": 29,
          "methods_pdf_page": 4,
          "extraction_method": "ai_source_audited_primary_table",
          "review_status": "ai_source_checked_not_human_adjudicated",
          "source_audited_date": "2026-10-22"
        }
      },
      "source_facts": {
        "recipe": "PIPD-CNTFs immersed in nominal 1 g/L H3BO3-precursor solution adjusted to pH 8 with NaOH for 12 h at room temperature; three water rinses and 90 C vacuum annealing for 4 h. Main p.4 identifies selected concentration/time; SI S3/S4 control labels conflict with that narrative and are excluded. This treatment bundles chemistry, washing and annealing.",
        "recipe_source_locator": "Main PDF p.7 / journal p.599, Experimental Section; selected concentrations/time main PDF p.4 / journal p.596.",
        "recipe_source_document_sha256": "5a13f637332e1ddd0b0a23f8d45a93f3dab984bd79128ea570f210bbc30514fb",
        "recipe_source_document_path": "outputs/fiber_discovery_20261022/li_trajectory/article.pdf",
        "recipe_evidence_status": "Source-reported recipe; not a measured final composition or geometry.",
        "source_table_data_row": 4,
        "herman_orientation_factor": {
          "reported_value": 0.927,
          "unit": "dimensionless",
          "measurement_method": "WAXS; SI pp.2,19 Fig.S15",
          "source_locator": "Main PDF p.5 / journal p.597, text; Fig.2k PDF p.3 / journal p.595",
          "source_document_sha256": "5a13f637332e1ddd0b0a23f8d45a93f3dab984bd79128ea570f210bbc30514fb",
          "uncertainty_type": "not_reported"
        }
      },
      "context_measurements": [
        {
          "property": "volumetric_tensile_toughness",
          "reported_value": 149.47,
          "reported_unit": "MJ/m^3",
          "value_canonical": 149470000,
          "unit_canonical": "J/m^3",
          "conversion_factor_to_canonical": 1000000,
          "uncertainty_value_reported": 10.36,
          "uncertainty_value_canonical": 10360000,
          "uncertainty_type": "standard_deviation",
          "statistic_type": "mean",
          "confidence_interval_95_reported": [
            132.98,
            165.96
          ],
          "confidence_interval_95_canonical": [
            132979999.99999999,
            165960000
          ],
          "sample_size_n": null,
          "sample_size_n_minimum": 4,
          "measurement_method": "Area under the quasi-static tensile stress-strain curve; SEM/ImageJ cross-section",
          "source_locator": "SI Table S5 p.29; Methods p.2",
          "source_document_sha256": "de115d028147a135a7b9d54a04c9def2f85892a6dfaaf61835d9ee8435d85c9f",
          "admission_disposition": "supported_context_only_no_CPT_volumetric_field; not mass-specific work_of_rupture"
        },
        {
          "property": "specific_penetration_energy",
          "reported_value": 1.26,
          "reported_unit": "MJ/kg",
          "reported_expression": "1.26 +/- 0.04",
          "value_canonical": 1260000,
          "unit_canonical": "J/kg",
          "uncertainty_value_reported": 0.04,
          "uncertainty_value_canonical": 40000,
          "uncertainty_type": "unspecified",
          "statistic_type": "unspecified",
          "sample_size_n": null,
          "impact_velocity_m_s": 497.37,
          "impact_velocity_uncertainty_m_s": 25.34,
          "measurement_method": "Laser-induced microbullet impact; not quasi-static tensile work",
          "source_locator": "SI Table S7 p.31; main PDF p.6 / journal p.598 Fig.4",
          "source_document_sha256": "de115d028147a135a7b9d54a04c9def2f85892a6dfaaf61835d9ee8435d85c9f",
          "admission_disposition": "supported_context_distinct_dynamic_metric; not work_of_rupture"
        }
      ]
    },
    {
      "record_id": "rec_bf885a6edcac",
      "stable_cohort": "d_cl_pipd_cntfs",
      "curated_state_id": "10.1021/acsnano.5c14235|d_cl_pipd_cntfs",
      "source_file": "li_2026.json",
      "source_sheet": "Table S5",
      "source_row": 5,
      "source_priority": 0,
      "record_label": "D-CL-PIPD-CNTFs",
      "sample_name": "D-CL-PIPD-CNTFs",
      "citation_raw": "Xiangyang Li et al. Plant Cell Wall-Inspired Interfacial Bridging Enables Ultrastrong and Tough Carbon Nanotube Fibers. ACS Nano 2026, 20, 593-602. https://doi.org/10.1021/acsnano.5c14235",
      "doi_raw": "10.1021/acsnano.5c14235",
      "url_raw": "https://doi.org/10.1021/acsnano.5c14235;https://ndownloader.figshare.com/files/60576748",
      "publication_title": "Plant Cell Wall-Inspired Interfacial Bridging Enables Ultrastrong and Tough Carbon Nanotube Fibers",
      "publication_authors_short": "Li et al.",
      "publication_journal": "ACS Nano",
      "publication_year": 2026,
      "publication_published_date": "2025-12-23",
      "publication_issue_pages": "20, 593-602",
      "material_family": "CNT_or_CNT_hybrid",
      "form_factor": "fiber_yarn",
      "material_subclass": "mechanically rolled borate-treated CNT/PIPD hybrid fiber",
      "synthesis_method": "floating catalyst chemical vapor deposition",
      "postprocessing": "CL-PIPD-CNTFs mechanically rolled using MSK-2150 between two 10 um aluminum foils, gap adjusted to eliminate visible spacing. Numerical pressure, gap, pass count, fiber thickness, area retention and mass change are not reported. Foil thickness is not fiber thickness.",
      "dataset_provenance": "ai_source_audited_primary_extraction",
      "primary_source_verification_status": "ai_source_checked_not_human_adjudicated",
      "review_status": "ai_source_checked_not_human_adjudicated",
      "source_citation_class": "peer_reviewed_research_record",
      "comparison_scope": "strict_candidate_missing_conditions",
      "specimen_linkage": "single_source_row_unverified",
      "specimen_linkage_notes": "Same named cohort in Table S5; not confirmed to be an identical filament for mechanical and electrical measurements. A shared source row does not verify same-specimen pairing.",
      "specimen_id": null,
      "sample_batch_id": null,
      "statistic_type": "unspecified",
      "sample_size_n": null,
      "measurement_method": null,
      "test_standard": null,
      "gauge_length_mm": null,
      "strain_rate_s_inv": null,
      "condition_temperature_C": null,
      "condition_atmosphere": null,
      "heat_treatment_C": null,
      "normalization_basis": "not_applicable",
      "density_basis": "unknown",
      "cross_section_method": null,
      "provenance_table_figure_page": "SI Table S5, PDF/printed p.29, data row 5 (D-CL-PIPD-CNTFs); mechanical Methods p.2; electrical method p.4; main pp.4,7 (journal pp.596,599).",
      "source_document_sha256": "de115d028147a135a7b9d54a04c9def2f85892a6dfaaf61835d9ee8435d85c9f",
      "source_export": "AI source-audited primary SI table with separately checked main-text recipes.",
      "extraction_method": "ai_source_audited_primary_table",
      "curator": "CPT AI-assisted source audit",
      "review_date": "2026-10-22",
      "internal_status": "ai_source_checked_not_human_adjudicated",
      "comparison_note": "Reported area-normalized cohort values; same named cohort does not establish identical-filament pairing. No density, specific-property conversion, or proof of simultaneous unscaled failure-load and G L gains. Missing geometry and electrical conditions preclude strict matched-specimen comparison.",
      "conditions_notes": "CL-PIPD-CNTFs mechanically rolled using MSK-2150 between two 10 um aluminum foils, gap adjusted to eliminate visible spacing. Numerical pressure, gap, pass count, fiber thickness, area retention and mass change are not reported. Foil thickness is not fiber thickness. Quasi-static tensile test, Shimadzu EZ-LX, 5 N load-cell capacity, 1 mm/min; 10-mm-long fibers, not an independently specified gauge length. Per-fiber cross-sectional SEM/ImageJ area; numerical areas unavailable. Near-clamp failures excluded. Exact state/property n, test temperature and atmosphere are not reported. Four-point probe, Keithley 2450 (SI p.4). Voltage-tap separation, electrical cross-section convention, numerical area, resistance/conductance, test temperature/atmosphere, replicates and same-filament matching are not reported. Same named cohort in Table S5; not confirmed to be an identical filament for mechanical and electrical measurements. A shared source row does not verify same-specimen pairing.",
      "values": {
        "tensile_strength_Pa": 8450000000,
        "initial_modulus_Pa": 203990000000,
        "electrical_conductivity_S_m": 2600000
      },
      "measurement_metadata": {
        "tensile_strength": {
          "reported_value": 8.45,
          "reported_unit": "GPa",
          "reported_expression": "8.45 +/- 0.28",
          "reported_or_derived": "reported",
          "conversion_factor_to_canonical": 1000000000,
          "conversion_formula": "GPa * 1000000000 = Pa",
          "uncertainty_value_reported": 0.28,
          "uncertainty_value_canonical": 280000000,
          "uncertainty_type": "standard_deviation",
          "confidence_interval_95_reported": [
            8.12,
            8.78
          ],
          "confidence_interval_95_canonical": [
            8120000000,
            8780000000
          ],
          "confidence_interval_reported_expression": "8.12 ~ 8.78",
          "confidence_interval_note": "Printed 95% CI retained literally, including asymmetry; not recalculated and not used to infer exact n.",
          "statistic_type": "mean",
          "sample_size_n": null,
          "sample_size_n_minimum": 4,
          "sample_size_n_basis": "SI Methods p.2: at least four valid mechanical measurements; exact state/property n not supplied.",
          "normalization_basis": "not_applicable",
          "density_basis": "not_applicable",
          "density_value_kg_m3": null,
          "density_source_locator": null,
          "cross_section_method": "Per-fiber cross-sectional SEM/ImageJ before testing (SI p.2); numerical areas not supplied.",
          "value_bound_type": "point_estimate",
          "derivation_formula": null,
          "derivation_inputs_json": null,
          "measurement_definition": "Quasi-static axial tensile strength, area-normalized; mean, not a best-specimen maximum.",
          "measurement_method": "Quasi-static uniaxial tensile testing; Shimadzu EZ-LX",
          "test_standard": null,
          "measurement_direction": "axial",
          "gauge_length_mm": null,
          "strain_rate_s_inv": null,
          "specimen_length_mm_reported": 10,
          "crosshead_speed_mm_min": 1,
          "condition_temperature_C": null,
          "condition_atmosphere": null,
          "conditions_notes": "Quasi-static tensile test, Shimadzu EZ-LX, 5 N load-cell capacity, 1 mm/min; 10-mm-long fibers, not an independently specified gauge length. Per-fiber cross-sectional SEM/ImageJ area; numerical areas unavailable. Near-clamp failures excluded. Exact state/property n, test temperature and atmosphere are not reported. Same named cohort in Table S5; not confirmed to be an identical filament for mechanical and electrical measurements. A shared source row does not verify same-specimen pairing.",
          "source_locator": "https://ndownloader.figshare.com/files/60576748 | SI Table S5, PDF/printed p.29, D-CL-PIPD-CNTFs row, Tensile strength column and its 95% CI column; SI Methods p.2",
          "source_url": "https://ndownloader.figshare.com/files/60576748",
          "source_document_path": "outputs/fiber_discovery_20261022/li_trajectory/nn5c14235_si_001.pdf",
