Repository: gs-stanford/CarbonNanotubes

# Carbon Property Tables

CPT compares published carbon-material properties, preserves source citations,
and produces scientific figures through its website and Python/HTTP interfaces.

- [Property explorer](https://carbonnanotubes.onrender.com)
- [API guide](https://carbonnanotubes.onrender.com/api-guide)
- [Python tutorial](docs/API_TUTORIAL.md)
- [Processing tools and MCP](docs/PROCESSING_TOOLS.md)
- [Deployment instructions](web/DEPLOYMENT.md)

## Public Software, Private Backend

This repository contains website/API code, the Python client, MCP adapter,
schemas and administrative import tools. It does not distribute the source

File: data/curation/primary_additions/liu_2026.json (part 2 of 2)
{
          "uncertainty_value_reported": 0.01282665270170924,
          "uncertainty_value_canonical": 12.82665270170924,
          "uncertainty_type": "standard_deviation",
          "statistic_type": "mean",
          "sample_size_n": 3,
          "normalization_basis": "not_applicable",
          "density_basis": "not_applicable",
          "density_value_kg_m3": null,
          "density_source_locator": null,
          "cross_section_method": null,
          "value_bound_type": "point_estimate",
          "derivation_formula": null,
          "derivation_inputs_json": null,
          "source_locator": "41563_2026_2733_MOESM1_ESM.pdf | PDF page 43, Fig.S36, draw ratio 8",
          "source_sha256": "f91f3a0d70eb05fa05962fc7fe94ccc20ec5edde7e98337e1e6f6784539020aa",
          "extraction_method": "vector_figure_digitization",
          "replicate_type": "technical",
          "digitization_sensitivity_reported_unit": 0.0025795159889873452,
          "digitization_note": "Full digits are extraction coordinates, not measurement precision. Half-PDF-point sensitivity is not experimental uncertainty.",
          "source_qualification": "Vector-digitized mean and SD from 41563_2026_2733_MOESM1_ESM.pdf, PDF p.43, Fig.S36. These are approximate figure coordinates, not exact table entries; full digits are retained only for reproducibility. Coordinate sensitivity is not experimental SD."
        }
      },
      "material_subclass": "graphitized graphene fiber",
      "synthesis_method": "GO/glycerol wet spinning",
      "postprocessing": "in-spinning drawing; 1600 C then 2800 C Ar",
      "density_basis": "sink_float_density_not_verified_outer_area_bulk_density",
      "provenance_table_figure_page": "MOESM10 Fig.4f row 5; MOESM14 E.D.Fig.6d row 5; SI Figs.36/49",
      "conditions_notes": "Same draw-ratio cohort; no identical-filament pairing. Three technical replicates; no raw covariance. Tensile rate, exact draw-series gauge and tested area method unresolved. Thermal method: four-contact Joule heating, IR profile below 60 C. Printed 10^4 Pa/high-vacuum inconsistency unresolved; do not assume 10^-4 Pa. Electrical and density points digitized from vector figures, not exact table entries. No mass-specific transport/mechanics derived from sink-float density for release. Source workbook uses E.D.Fig.6 panel names; the corresponding published mechanical panels are Extended Data Fig.7 in main article.pdf p.19. Original workbook coordinates are retained. Main article.pdf pp.11-12: four-contact Joule heating with IR profiles below 60 C. The printed approximately 10^4 Pa pressure is described as high vacuum; this source inconsistency is unresolved. Do not replace it with 10^-4 Pa or assume negligible convection. Vector-digitized mean and SD from 41563_2026_2733_MOESM1_ESM.pdf, PDF p.56, Fig.S49. These are approximate figure coordinates, not exact table entries; full digits are retained only for reproducibility. Coordinate sensitivity is not experimental SD. Vector-digitized mean and SD from 41563_2026_2733_MOESM1_ESM.pdf, PDF p.43, Fig.S36. These are approximate figure coordinates, not exact table entries; full digits are retained only for reproducibility. Coordinate sensitivity is not experimental SD."
    },
    {
      "record_id": "rec_cddb5a53e531",
      "curated_state_id": "10.1038/s41563-026-02733-0|draw-10",
      "source_file": "liu_2026.json",
      "source_sheet": "primary configuration series",
      "source_row": 6,
      "record_label": "Graphene fiber, draw ratio 10",
      "sample_name": "Graphene fiber, draw ratio 10",
      "material_family": "graphene_or_GO_fiber",
      "form_factor": "fiber_yarn",
      "citation_raw": "https://doi.org/10.1038/s41563-026-02733-0",
      "doi_raw": "10.1038/s41563-026-02733-0",
      "dataset_provenance": "ai_source_audited_primary_extraction",
      "primary_source_verification_status": "ai_source_checked_not_human_adjudicated",
      "source_citation_class": "peer_reviewed_research_record",
      "comparison_scope": "strict_candidate_missing_conditions",
      "specimen_linkage": "single_source_row_unverified",
      "source_priority": 0,
      "extraction_method": "ai_assisted_primary_source_data_audit",
      "curator": "CPT AI-assisted source audit",
      "statistic_type": "mean",
      "sample_size_n": null,
      "values": {
        "tensile_strength_Pa": 5890000000.0,
        "thermal_conductivity_W_mK": 1720.0,
        "initial_modulus_Pa": 960000000000.0,
        "electrical_conductivity_S_m": 1330128.724495304,
        "density_kg_m3": 2050.2397670169807
      },
      "measurement_metadata": {
        "tensile_strength": {
          "reported_value": 5.89,
          "reported_unit": "GPa",
          "reported_or_derived": "reported",
          "conversion_factor_to_canonical": 1000000000.0,
          "uncertainty_value_reported": 0.14,
          "uncertainty_value_canonical": 140000000.0,
          "uncertainty_type": "standard_deviation",
          "statistic_type": "mean",
          "sample_size_n": 3,
          "normalization_basis": "not_applicable",
          "density_basis": "not_applicable",
          "density_value_kg_m3": null,
          "density_source_locator": null,
          "cross_section_method": null,
          "value_bound_type": "point_estimate",
          "derivation_formula": null,
          "derivation_inputs_json": null,
          "source_locator": "41563_2026_2733_MOESM10_ESM.xlsx | Fig.4f D6:E6",
          "source_sha256": "bf776e5077e367fb24aed387c5b62abe25b89556f0965d5432aaa3c170cb1fe9",
          "replicate_type": "technical",
          "source_qualification": "Draw-10 strength is 5.89 +/- 0.14 GPa in MOESM10 Fig.4f!D6:E6; the separate 5 mm gauge series reports 5.89 +/- 0.20 GPa in MOESM14 E.D.Fig.6b!B6:C6. Both measurement sets are retained; repeat-set identity and cross-series specimen independence are unresolved. Do not replace SDs or treat equal means as a proven duplicate."
        },
        "thermal_conductivity": {
          "reported_value": 1720.0,
          "reported_unit": "W/(m K)",
          "reported_or_derived": "reported",
          "conversion_factor_to_canonical": 1,
          "uncertainty_value_reported": 33.0,
          "uncertainty_value_canonical": 33.0,
          "uncertainty_type": "standard_deviation",
          "statistic_type": "mean",
          "sample_size_n": 3,
          "normalization_basis": "not_applicable",
          "density_basis": "not_applicable",
          "density_value_kg_m3": null,
          "density_source_locator": null,
          "cross_section_method": null,
          "value_bound_type": "point_estimate",
          "derivation_formula": null,
          "derivation_inputs_json": null,
          "source_locator": "41563_2026_2733_MOESM10_ESM.xlsx | Fig.4f B6:C6",
          "source_sha256": "bf776e5077e367fb24aed387c5b62abe25b89556f0965d5432aaa3c170cb1fe9",
          "replicate_type": "technical",
          "source_qualification": "Main article.pdf pp.11-12: four-contact Joule heating with IR profiles below 60 C. The printed approximately 10^4 Pa pressure is described as high vacuum; this source inconsistency is unresolved. Do not replace it with 10^-4 Pa or assume negligible convection."
        },
        "initial_modulus": {
          "reported_value": 960.0,
          "reported_unit": "GPa",
          "reported_or_derived": "reported",
          "conversion_factor_to_canonical": 1000000000.0,
          "uncertainty_value_reported": 55.0,
          "uncertainty_value_canonical": 55000000000.0,
          "uncertainty_type": "standard_deviation",
          "statistic_type": "mean",
          "sample_size_n": 3,
          "normalization_basis": "not_applicable",
          "density_basis": "not_applicable",
          "density_value_kg_m3": null,
          "density_source_locator": null,
          "cross_section_method": null,
          "value_bound_type": "point_estimate",
          "derivation_formula": null,
          "derivation_inputs_json": null,
          "source_locator": "41563_2026_2733_MOESM14_ESM.xlsx | E.D.Fig.6d B6:C6",
          "source_sha256": "ad5d8b9478660d5982aac6e8520fa43617f16b1318bc6e2cb9c4cce89ab88e88",
          "replicate_type": "technical",
          "source_qualification": "Source workbook uses E.D.Fig.6 panel names; the corresponding published mechanical panels are Extended Data Fig.7 in main article.pdf p.19. Original workbook coordinates are retained. Draw-10 modulus is 960 +/- 55 GPa in MOESM14 E.D.Fig.6d!B6:C6; the separate 5 mm gauge series reports 960 +/- 25 GPa in MOESM14 E.D.Fig.6b!D6:E6. Both measurement sets are retained; repeat-set identity and cross-series specimen independence are unresolved. Do not replace SDs or treat equal means as a proven duplicate. Unresolved modulus source difference: 960 GPa in the source workbook versus 963 GPa in SI Table 3 and the main abstract. Retain the workbook series value; do not silently substitute the headline value."
        },
        "electrical_conductivity": {
          "reported_value": 1.330128724495304,
          "reported_unit": "MS/m",
          "reported_or_derived": "reported",
          "conversion_factor_to_canonical": 1000000.0,
          "uncertainty_value_reported": 0.04296793227522755,
          "uncertainty_value_canonical": 42967.93227522755,
          "uncertainty_type": "standard_deviation",
          "statistic_type": "mean",
          "sample_size_n": 3,
          "normalization_basis": "not_applicable",
          "density_basis": "not_applicable",
          "density_value_kg_m3": null,
          "density_source_locator": null,
          "cross_section_method": null,
          "value_bound_type": "point_estimate",
          "derivation_formula": null,
          "derivation_inputs_json": null,
          "source_locator": "41563_2026_2733_MOESM1_ESM.pdf | PDF page 56, Fig.S49, draw ratio 10",
          "source_sha256": "f91f3a0d70eb05fa05962fc7fe94ccc20ec5edde7e98337e1e6f6784539020aa",
          "extraction_method": "vector_figure_digitization",
          "replicate_type": "technical",
          "digitization_sensitivity_reported_unit": 0.002644992602699068,
          "digitization_note": "Full digits are extraction coordinates, not measurement precision. Half-PDF-point sensitivity is not experimental uncertainty.",
          "source_qualification": "Vector-digitized mean and SD from 41563_2026_2733_MOESM1_ESM.pdf, PDF p.56, Fig.S49. These are approximate figure coordinates, not exact table entries; full digits are retained only for reproducibility. Coordinate sensitivity is not experimental SD. Unresolved electrical source difference: approximately 1.3301 MS/m digitized from SI Fig.S49 (PDF p.56) versus 1.35 MS/m in SI Table 3. Retain the figure-derived full-series value and its digitization qualification; do not substitute the headline value."
        },
        "density": {
          "reported_value": 2.050239767016981,
          "reported_unit": "g/cm^3",
          "reported_or_derived": "reported",
          "conversion_factor_to_canonical": 1000,
          "uncertainty_value_reported": 0.01327162078422095,
          "uncertainty_value_canonical": 13.27162078422095,
          "uncertainty_type": "standard_deviation",
          "statistic_type": "mean",
          "sample_size_n": 3,
          "normalization_basis": "not_applicable",
          "density_basis": "not_applicable",
          "density_value_kg_m3": null,
          "density_source_locator": null,
          "cross_section_method": null,
          "value_bound_type": "point_estimate",
          "derivation_formula": null,
          "derivation_inputs_json": null,
          "source_locator": "41563_2026_2733_MOESM1_ESM.pdf | PDF page 43, Fig.S36, draw ratio 10",
          "source_sha256": "f91f3a0d70eb05fa05962fc7fe94ccc20ec5edde7e98337e1e6f6784539020aa",
          "extraction_method": "vector_figure_digitization",
          "replicate_type": "technical",
          "digitization_sensitivity_reported_unit": 0.0025795159889873452,
          "digitization_note": "Full digits are extraction coordinates, not measurement precision. Half-PDF-point sensitivity is not experimental uncertainty.",
          "source_qualification": "Vector-digitized mean and SD from 41563_2026_2733_MOESM1_ESM.pdf, PDF p.43, Fig.S36. These are approximate figure coordinates, not exact table entries; full digits are retained only for reproducibility. Coordinate sensitivity is not experimental SD."
        }
      },
      "material_subclass": "graphitized graphene fiber",
      "synthesis_method": "GO/glycerol wet spinning",
      "postprocessing": "in-spinning drawing; 1600 C then 2800 C Ar",
      "density_basis": "sink_float_density_not_verified_outer_area_bulk_density",
      "provenance_table_figure_page": "MOESM10 Fig.4f row 6; MOESM14 E.D.Fig.6d row 6; SI Figs.36/49",
      "conditions_notes": "Same draw-ratio cohort; no identical-filament pairing. Three technical replicates; no raw covariance. Tensile rate, exact draw-series gauge and tested area method unresolved. Thermal method: four-contact Joule heating, IR profile below 60 C. Printed 10^4 Pa/high-vacuum inconsistency unresolved; do not assume 10^-4 Pa. Electrical and density points digitized from vector figures, not exact table entries. No mass-specific transport/mechanics derived from sink-float density for release. Source workbook uses E.D.Fig.6 panel names; the corresponding published mechanical panels are Extended Data Fig.7 in main article.pdf p.19. Original workbook coordinates are retained. Main article.pdf pp.11-12: four-contact Joule heating with IR profiles below 60 C. The printed approximately 10^4 Pa pressure is described as high vacuum; this source inconsistency is unresolved. Do not replace it with 10^-4 Pa or assume negligible convection. Draw-10 strength is 5.89 +/- 0.14 GPa in MOESM10 Fig.4f!D6:E6; the separate 5 mm gauge series reports 5.89 +/- 0.20 GPa in MOESM14 E.D.Fig.6b!B6:C6. Both measurement sets are retained; repeat-set identity and cross-series specimen independence are unresolved. Do not replace SDs or treat equal means as a proven duplicate. Draw-10 modulus is 960 +/- 55 GPa in MOESM14 E.D.Fig.6d!B6:C6; the separate 5 mm gauge series reports 960 +/- 25 GPa in MOESM14 E.D.Fig.6b!D6:E6. Both measurement sets are retained; repeat-set identity and cross-series specimen independence are unresolved. Do not replace SDs or treat equal means as a proven duplicate. Unresolved modulus source difference: 960 GPa in the source workbook versus 963 GPa in SI Table 3 and the main abstract. Retain the workbook series value; do not silently substitute the headline value. Vector-digitized mean and SD from 41563_2026_2733_MOESM1_ESM.pdf, PDF p.56, Fig.S49. These are approximate figure coordinates, not exact table entries; full digits are retained only for reproducibility. Coordinate sensitivity is not experimental SD. Vector-digitized mean and SD from 41563_2026_2733_MOESM1_ESM.pdf, PDF p.43, Fig.S36. These are approximate figure coordinates, not exact table entries; full digits are retained only for reproducibility. Coordinate sensitivity is not experimental SD. Unresolved electrical source difference: approximately 1.3301 MS/m digitized from SI Fig.S49 (PDF p.56) versus 1.35 MS/m in SI Table 3. Retain the figure-derived full-series value and its digitization qualification; do not substitute the headline value."
    },
    {
      "record_id": "rec_118dd519936d",
      "curated_state_id": "10.1038/s41563-026-02733-0|draw-10-gauge-25",
      "source_file": "liu_2026.json",
      "source_sheet": "primary configuration series",
      "source_row": 7,
      "record_label": "Graphene fiber, draw ratio 10, gauge 25 mm",
      "sample_name": "Graphene fiber, draw ratio 10, gauge 25 mm",
      "material_family": "graphene_or_GO_fiber",
      "form_factor": "fiber_yarn",
      "citation_raw": "https://doi.org/10.1038/s41563-026-02733-0",
      "doi_raw": "10.1038/s41563-026-02733-0",
      "dataset_provenance": "ai_source_audited_primary_extraction",
      "primary_source_verification_status": "ai_source_checked_not_human_adjudicated",
      "source_citation_class": "peer_reviewed_research_record",
      "comparison_scope": "strict_candidate_missing_conditions",
      "specimen_linkage": "single_source_row_unverified",
      "source_priority": 0,
      "extraction_method": "ai_assisted_primary_source_data_audit",
      "curator": "CPT AI-assisted source audit",
      "statistic_type": "mean",
      "sample_size_n": null,
      "values": {
        "tensile_strength_Pa": 4019999999.9999995,
        "initial_modulus_Pa": 812000000000.0
      },
      "measurement_metadata": {
        "tensile_strength": {
          "reported_value": 4.02,
          "reported_unit": "GPa",
          "reported_or_derived": "reported",
          "conversion_factor_to_canonical": 1000000000.0,
          "uncertainty_value_reported": 0.28,
          "uncertainty_value_canonical": 280000000.0,
          "uncertainty_type": "standard_deviation",
          "statistic_type": "mean",
          "sample_size_n": 3,
          "normalization_basis": "not_applicable",
          "density_basis": "not_applicable",
          "density_value_kg_m3": null,
          "density_source_locator": null,
          "cross_section_method": null,
          "value_bound_type": "point_estimate",
          "derivation_formula": null,
          "derivation_inputs_json": null,
          "source_locator": "41563_2026_2733_MOESM14_ESM.xlsx | MOESM14 E.D.Fig.6b row 2",
          "source_sha256": "ad5d8b9478660d5982aac6e8520fa43617f16b1318bc6e2cb9c4cce89ab88e88",
          "measurement_gauge_length_mm": 25,
          "replicate_type": "technical",
          "source_qualification": "Source workbook uses E.D.Fig.6 panel names; the corresponding published mechanical panels are Extended Data Fig.7 in main article.pdf p.19. Original workbook coordinates are retained."
        },
        "initial_modulus": {
          "reported_value": 812.0,
          "reported_unit": "GPa",
          "reported_or_derived": "reported",
          "conversion_factor_to_canonical": 1000000000.0,
          "uncertainty_value_reported": 38.0,
          "uncertainty_value_canonical": 38000000000.0,
          "uncertainty_type": "standard_deviation",
          "statistic_type": "mean",
          "sample_size_n": 3,
          "normalization_basis": "not_applicable",
          "density_basis": "not_applicable",
          "density_value_kg_m3": null,
          "density_source_locator": null,
          "cross_section_method": null,
          "value_bound_type": "point_estimate",
          "derivation_formula": null,
          "derivation_inputs_json": null,
          "source_locator": "41563_2026_2733_MOESM14_ESM.xlsx | MOESM14 E.D.Fig.6b row 2",
          "source_sha256": "ad5d8b9478660d5982aac6e8520fa43617f16b1318bc6e2cb9c4cce89ab88e88",
          "measurement_gauge_length_mm": 25,
          "replicate_type": "technical",
          "source_qualification": "Source workbook uses E.D.Fig.6 panel names; the corresponding published mechanical panels are Extended Data Fig.7 in main article.pdf p.19. Original workbook coordinates are retained."
        }
      },
      "material_subclass": "graphitized graphene fiber",
      "gauge_length_mm": 25,
      "postprocessing": "draw ratio 10; graphitized 2800 C",
      "provenance_table_figure_page": "MOESM14 E.D.Fig.6b row 2",
      "conditions_notes": "Separate gauge-length series, three technical replicates. No conductivity/density borrowed from draw series. Rate not recovered. Repeat-set identity and specimen independence across gauge and draw series are unresolved. Source workbook uses E.D.Fig.6 panel names; the corresponding published mechanical panels are Extended Data Fig.7 in main article.pdf p.19. Original workbook coordinates are retained."
    },
    {
      "record_id": "rec_b5e7591f36c7",
      "curated_state_id": "10.1038/s41563-026-02733-0|draw-10-gauge-20",
      "source_file": "liu_2026.json",
      "source_sheet": "primary configuration series",
      "source_row": 8,
      "record_label": "Graphene fiber, draw ratio 10, gauge 20 mm",
      "sample_name": "Graphene fiber, draw ratio 10, gauge 20 mm",
      "material_family": "graphene_or_GO_fiber",
      "form_factor": "fiber_yarn",
      "citation_raw": "https://doi.org/10.1038/s41563-026-02733-0",
      "doi_raw": "10.1038/s41563-026-02733-0",
      "dataset_provenance": "ai_source_audited_primary_extraction",
      "primary_source_verification_status": "ai_source_checked_not_human_adjudicated",
      "source_citation_class": "peer_reviewed_research_record",
      "comparison_scope": "strict_candidate_missing_conditions",
      "specimen_linkage": "single_source_row_unverified",
      "source_priority": 0,
      "extraction_method": "ai_assisted_primary_source_data_audit",
      "curator": "CPT AI-assisted source audit",
      "statistic_type": "mean",
      "sample_size_n": null,
      "values": {
        "tensile_strength_Pa": 4210000000.0,
        "initial_modulus_Pa": 856000000000.0
      },
      "measurement_metadata": {
        "tensile_strength": {
          "reported_value": 4.21,
          "reported_unit": "GPa",
          "reported_or_derived": "reported",
          "conversion_factor_to_canonical": 1000000000.0,
          "uncertainty_value_reported": 0.26,
          "uncertainty_value_canonical": 260000000.0,
          "uncertainty_type": "standard_deviation",
          "statistic_type": "mean",
          "sample_size_n": 3,
          "normalization_basis": "not_applicable",
          "density_basis": "not_applicable",
          "density_value_kg_m3": null,
          "density_source_locator": null,
          "cross_section_method": null,
          "value_bound_type": "point_estimate",
          "derivation_formula": null,
          "derivation_inputs_json": null,
          "source_locator": "41563_2026_2733_MOESM14_ESM.xlsx | MOESM14 E.D.Fig.6b row 3",
          "source_sha256": "ad5d8b9478660d5982aac6e8520fa43617f16b1318bc6e2cb9c4cce89ab88e88",
          "measurement_gauge_length_mm": 20,
          "replicate_type": "technical",
          "source_qualification": "Source workbook uses E.D.Fig.6 panel names; the corresponding published mechanical panels are Extended Data Fig.7 in main article.pdf p.19. Original workbook coordinates are retained."
        },
        "initial_modulus": {
          "reported_value": 856.0,
          "reported_unit": "GPa",
          "reported_or_derived": "reported",
          "conversion_factor_to_canonical": 1000000000.0,
          "uncertainty_value_reported": 33.0,
          "uncertainty_value_canonical": 33000000000.0,
          "uncertainty_type": "standard_deviation",
          "statistic_type": "mean",
          "sample_size_n": 3,
          "normalization_basis": "not_applicable",
          "density_basis": "not_applicable",
          "density_value_kg_m3": null,
          "density_source_locator": null,
          "cross_section_method": null,
          "value_bound_type": "point_estimate",
          "derivation_formula": null,
          "derivation_inputs_json": null,
          "source_locator": "41563_2026_2733_MOESM14_ESM.xlsx | MOESM14 E.D.Fig.6b row 3",
          "source_sha256": "ad5d8b9478660d5982aac6e8520fa43617f16b1318bc6e2cb9c4cce89ab88e88",
          "measurement_gauge_length_mm": 20,
          "replicate_type": "technical",
          "source_qualification": "Source workbook uses E.D.Fig.6 panel names; the corresponding published mechanical panels are Extended Data Fig.7 in main article.pdf p.19. Original workbook coordinates are retained."
        }
      },
      "material_subclass": "graphitized graphene fiber",
      "gauge_length_mm": 20,
      "postprocessing": "draw ratio 10; graphitized 2800 C",
      "provenance_table_figure_page": "MOESM14 E.D.Fig.6b row 3",
      "conditions_notes": "Separate gauge-length series, three technical replicates. No conductivity/density borrowed from draw series. Rate not recovered. Repeat-set identity and specimen independence across gauge and draw series are unresolved. Source workbook uses E.D.Fig.6 panel names; the corresponding published mechanical panels are Extended Data Fig.7 in main article.pdf p.19. Original workbook coordinates are retained."
    },
    {
      "record_id": "rec_fe8671fb2a68",
      "curated_state_id": "10.1038/s41563-026-02733-0|draw-10-gauge-15",
      "source_file": "liu_2026.json",
      "source_sheet": "primary configuration series",
      "source_row": 9,
      "record_label": "Graphene fiber, draw ratio 10, gauge 15 mm",
      "sample_name": "Graphene fiber, draw ratio 10, gauge 15 mm",
      "material_family": "graphene_or_GO_fiber",
      "form_factor": "fiber_yarn",
      "citation_raw": "https://doi.org/10.1038/s41563-026-02733-0",
      "doi_raw": "10.1038/s41563-026-02733-0",
      "dataset_provenance": "ai_source_audited_primary_extraction",
      "primary_source_verification_status": "ai_source_checked_not_human_adjudicated",
      "source_citation_class": "peer_reviewed_research_record",
      "comparison_scope": "strict_candidate_missing_conditions",
      "specimen_linkage": "single_source_row_unverified",
      "source_priority": 0,
      "extraction_method": "ai_assisted_primary_source_data_audit",
      "curator": "CPT AI-assisted source audit",
      "statistic_type": "mean",
      "sample_size_n": null,
      "values": {
        "tensile_strength_Pa": 4650000000.0,
        "initial_modulus_Pa": 899000000000.0
      },
      "measurement_metadata": {
        "tensile_strength": {
          "reported_value": 4.65,
          "reported_unit": "GPa",
          "reported_or_derived": "reported",
          "conversion_factor_to_canonical": 1000000000.0,
          "uncertainty_value_reported": 0.22,
          "uncertainty_value_canonical": 220000000.0,
          "uncertainty_type": "standard_deviation",
          "statistic_type": "mean",
          "sample_size_n": 3,
          "normalization_basis": "not_applicable",
          "density_basis": "not_applicable",
          "density_value_kg_m3": null,
          "density_source_locator": null,
          "cross_section_method": null,
          "value_bound_type": "point_estimate",
          "derivation_formula": null,
          "derivation_inputs_json": null,
          "source_locator": "41563_2026_2733_MOESM14_ESM.xlsx | MOESM14 E.D.Fig.6b row 4",
          "source_sha256": "ad5d8b9478660d5982aac6e8520fa43617f16b1318bc6e2cb9c4cce89ab88e88",
          "measurement_gauge_length_mm": 15,
          "replicate_type": "technical",
          "source_qualification": "Source workbook uses E.D.Fig.6 panel names; the corresponding published mechanical panels are Extended Data Fig.7 in main article.pdf p.19. Original workbook coordinates are retained."
        },
        "initial_modulus": {
          "reported_value": 899.0,
          "reported_unit": "GPa",
          "reported_or_derived": "reported",
          "conversion_factor_to_canonical": 1000000000.0,
          "uncertainty_value_reported": 27.0,
          "uncertainty_value_canonical": 27000000000.0,
          "uncertainty_type": "standard_deviation",
          "statistic_type": "mean",
          "sample_size_n": 3,
          "normalization_basis": "not_applicable",
          "density_basis": "not_applicable",
          "density_value_kg_m3": null,
          "density_source_locator": null,
          "cross_section_method": null,
          "value_bound_type": "point_estimate",
          "derivation_formula": null,
          "derivation_inputs_json": null,
          "source_locator": "41563_2026_2733_MOESM14_ESM.xlsx | MOESM14 E.D.Fig.6b row 4",
          "source_sha256": "ad5d8b9478660d5982aac6e8520fa43617f16b1318bc6e2cb9c4cce89ab88e88",
          "measurement_gauge_length_mm": 15,
          "replicate_type": "technical",
          "source_qualification": "Source workbook uses E.D.Fig.6 panel names; the corresponding published mechanical panels are Extended Data Fig.7 in main article.pdf p.19. Original workbook coordinates are retained."
        }
      },
      "material_subclass": "graphitized graphene fiber",
      "gauge_length_mm": 15,
      "postprocessing": "draw ratio 10; graphitized 2800 C",
      "provenance_table_figure_page": "MOESM14 E.D.Fig.6b row 4",
      "conditions_notes": "Separate gauge-length series, three technical replicates. No conductivity/density borrowed from draw series. Rate not recovered. Repeat-set identity and specimen independence across gauge and draw series are unresolved. Source workbook uses E.D.Fig.6 panel names; the corresponding published mechanical panels are Extended Data Fig.7 in main article.pdf p.19. Original workbook coordinates are retained."
    },
    {
      "record_id": "rec_59b4afbb44a2",
      "curated_state_id": "10.1038/s41563-026-02733-0|draw-10-gauge-10",
      "source_file": "liu_2026.json",
      "source_sheet": "primary configuration series",
      "source_row": 10,
      "record_label": "Graphene fiber, draw ratio 10, gauge 10 mm",
      "sample_name": "Graphene fiber, draw ratio 10, gauge 10 mm",
      "material_family": "graphene_or_GO_fiber",
      "form_factor": "fiber_yarn",
      "citation_raw": "https://doi.org/10.1038/s41563-026-02733-0",
      "doi_raw": "10.1038/s41563-026-02733-0",
      "dataset_provenance": "ai_source_audited_primary_extraction",
      "primary_source_verification_status": "ai_source_checked_not_human_adjudicated",
      "source_citation_class": "peer_reviewed_research_record",
      "comparison_scope": "strict_candidate_missing_conditions",
      "specimen_linkage": "single_source_row_unverified",
      "source_priority": 0,
      "extraction_method": "ai_assisted_primary_source_data_audit",
      "curator": "CPT AI-assisted source audit",
      "statistic_type": "mean",
      "sample_size_n": null,
      "values": {
        "tensile_strength_Pa": 5240000000.0,
        "initial_modulus_Pa": 935000000000.0
      },
      "measurement_metadata": {
        "tensile_strength": {
          "reported_value": 5.24,
          "reported_unit": "GPa",
          "reported_or_derived": "reported",
          "conversion_factor_to_canonical": 1000000000.0,
          "uncertainty_value_reported": 0.25,
          "uncertainty_value_canonical": 250000000.0,
          "uncertainty_type": "standard_deviation",
          "statistic_type": "mean",
          "sample_size_n": 3,
          "normalization_basis": "not_applicable",
          "density_basis": "not_applicable",
          "density_value_kg_m3": null,
          "density_source_locator": null,
          "cross_section_method": null,
          "value_bound_type": "point_estimate",
          "derivation_formula": null,
          "derivation_inputs_json": null,
          "source_locator": "41563_2026_2733_MOESM14_ESM.xlsx | MOESM14 E.D.Fig.6b row 5",
          "source_sha256": "ad5d8b9478660d5982aac6e8520fa43617f16b1318bc6e2cb9c4cce89ab88e88",
          "measurement_gauge_length_mm": 10,
          "replicate_type": "technical",
          "source_qualification": "Source workbook uses E.D.Fig.6 panel names; the corresponding published mechanical panels are Extended Data Fig.7 in main article.pdf p.19. Original workbook coordinates are retained."
        },
        "initial_modulus": {
          "reported_value": 935.0,
          "reported_unit": "GPa",
          "reported_or_derived": "reported",
          "conversion_factor_to_canonical": 1000000000.0,
          "uncertainty_value_reported": 23.0,
          "uncertainty_value_canonical": 23000000000.0,
          "uncertainty_type": "standard_deviation",
          "statistic_type": "mean",
          "sample_size_n": 3,
          "normalization_basis": "not_applicable",
          "density_basis": "not_applicable",
          "density_value_kg_m3": null,
          "density_source_locator": null,
          "cross_section_method": null,
          "value_bound_type": "point_estimate",
          "derivation_formula": null,
          "derivation_inputs_json": null,
          "source_locator": "41563_2026_2733_MOESM14_ESM.xlsx | MOESM14 E.D.Fig.6b row 5",
          "source_sha256": "ad5d8b9478660d5982aac6e8520fa43617f16b1318bc6e2cb9c4cce89ab88e88",
          "measurement_gauge_length_mm": 10,
          "replicate_type": "technical",
          "source_qualification": "Source workbook uses E.D.Fig.6 panel names; the corresponding published mechanical panels are Extended Data Fig.7 in main article.pdf p.19. Original workbook coordinates are retained."
        }
      },
      "material_subclass": "graphitized graphene fiber",
      "gauge_length_mm": 10,
      "postprocessing": "draw ratio 10; graphitized 2800 C",
      "provenance_table_figure_page": "MOESM14 E.D.Fig.6b row 5",
      "conditions_notes": "Separate gauge-length series, three technical replicates. No conductivity/density borrowed from draw series. Rate not recovered. Repeat-set identity and specimen independence across gauge and draw series are unresolved. Source workbook uses E.D.Fig.6 panel names; the corresponding published mechanical panels are Extended Data Fig.7 in main article.pdf p.19. Original workbook coordinates are retained."
    },
    {
      "record_id": "rec_46d593c9c6ea",
      "curated_state_id": "10.1038/s41563-026-02733-0|draw-10-gauge-5",
      "source_file": "liu_2026.json",
      "source_sheet": "primary configuration series",
      "source_row": 11,
      "record_label": "Graphene fiber, draw ratio 10, gauge 5 mm",
      "sample_name": "Graphene fiber, draw ratio 10, gauge 5 mm",
      "material_family": "graphene_or_GO_fiber",
      "form_factor": "fiber_yarn",
      "citation_raw": "https://doi.org/10.1038/s41563-026-02733-0",
      "doi_raw": "10.1038/s41563-026-02733-0",
      "dataset_provenance": "ai_source_audited_primary_extraction",
      "primary_source_verification_status": "ai_source_checked_not_human_adjudicated",
      "source_citation_class": "peer_reviewed_research_record",
      "comparison_scope": "strict_candidate_missing_conditions",
      "specimen_linkage": "single_source_row_unverified",
      "source_priority": 0,
      "extraction_method": "ai_assisted_primary_source_data_audit",
      "curator": "CPT AI-assisted source audit",
      "statistic_type": "mean",
      "sample_size_n": null,
      "values": {
        "tensile_strength_Pa": 5890000000.0,
        "initial_modulus_Pa": 960000000000.0
      },
      "measurement_metadata": {
        "tensile_strength": {
          "reported_value": 5.89,
          "reported_unit": "GPa",
          "reported_or_derived": "reported",
          "conversion_factor_to_canonical": 1000000000.0,
          "uncertainty_value_reported": 0.2,
          "uncertainty_value_canonical": 200000000.0,
          "uncertainty_type": "standard_deviation",
          "statistic_type": "mean",
          "sample_size_n": 3,
          "normalization_basis": "not_applicable",
          "density_basis": "not_applicable",
          "density_value_kg_m3": null,
          "density_source_locator": null,
          "cross_section_method": null,
          "value_bound_type": "point_estimate",
          "derivation_formula": null,
          "derivation_inputs_json": null,
          "source_locator": "41563_2026_2733_MOESM14_ESM.xlsx | MOESM14 E.D.Fig.6b row 6",
          "source_sha256": "ad5d8b9478660d5982aac6e8520fa43617f16b1318bc6e2cb9c4cce89ab88e88",
          "measurement_gauge_length_mm": 5,
          "replicate_type": "technical",
          "source_qualification": "Source workbook uses E.D.Fig.6 panel names; the corresponding published mechanical panels are Extended Data Fig.7 in main article.pdf p.19. Original workbook coordinates are retained. Draw-10 strength is 5.89 +/- 0.14 GPa in MOESM10 Fig.4f!D6:E6; the separate 5 mm gauge series reports 5.89 +/- 0.20 GPa in MOESM14 E.D.Fig.6b!B6:C6. Both measurement sets are retained; repeat-set identity and cross-series specimen independence are unresolved. Do not replace SDs or treat equal means as a proven duplicate."
        },
        "initial_modulus": {
          "reported_value": 960.0,
          "reported_unit": "GPa",
          "reported_or_derived": "reported",
          "conversion_factor_to_canonical": 1000000000.0,
          "uncertainty_value_reported": 25.0,
          "uncertainty_value_canonical": 25000000000.0,
          "uncertainty_type": "standard_deviation",
          "statistic_type": "mean",
          "sample_size_n": 3,
          "normalization_basis": "not_applicable",
          "density_basis": "not_applicable",
          "density_value_kg_m3": null,
          "density_source_locator": null,
          "cross_section_method": null,
          "value_bound_type": "point_estimate",
          "derivation_formula": null,
          "derivation_inputs_json": null,
          "source_locator": "41563_2026_2733_MOESM14_ESM.xlsx | MOESM14 E.D.Fig.6b row 6",
          "source_sha256": "ad5d8b9478660d5982aac6e8520fa43617f16b1318bc6e2cb9c4cce89ab88e88",
          "measurement_gauge_length_mm": 5,
          "replicate_type": "technical",
          "source_qualification": "Source workbook uses E.D.Fig.6 panel names; the corresponding published mechanical panels are Extended Data Fig.7 in main article.pdf p.19. Original workbook coordinates are retained. Draw-10 modulus is 960 +/- 55 GPa in MOESM14 E.D.Fig.6d!B6:C6; the separate 5 mm gauge series reports 960 +/- 25 GPa in MOESM14 E.D.Fig.6b!D6:E6. Both measurement sets are retained; repeat-set identity and cross-series specimen independence are unresolved. Do not replace SDs or treat equal means as a proven duplicate. Unresolved modulus source difference: 960 GPa in the source workbook versus 963 GPa in SI Table 3 and the main abstract. Retain the workbook series value; do not silently substitute the headline value."
        }
      },
      "material_subclass": "graphitized graphene fiber",
      "gauge_length_mm": 5,
      "postprocessing": "draw ratio 10; graphitized 2800 C",
      "provenance_table_figure_page": "MOESM14 E.D.Fig.6b row 6",
      "conditions_notes": "Separate gauge-length series, three technical replicates. No conductivity/density borrowed from draw series. Rate not recovered. Repeat-set identity and specimen independence across gauge and draw series are unresolved. Source workbook uses E.D.Fig.6 panel names; the corresponding published mechanical panels are Extended Data Fig.7 in main article.pdf p.19. Original workbook coordinates are retained. Draw-10 strength is 5.89 +/- 0.14 GPa in MOESM10 Fig.4f!D6:E6; the separate 5 mm gauge series reports 5.89 +/- 0.20 GPa in MOESM14 E.D.Fig.6b!B6:C6. Both measurement sets are retained; repeat-set identity and cross-series specimen independence are unresolved. Do not replace SDs or treat equal means as a proven duplicate. Draw-10 modulus is 960 +/- 55 GPa in MOESM14 E.D.Fig.6d!B6:C6; the separate 5 mm gauge series reports 960 +/- 25 GPa in MOESM14 E.D.Fig.6b!D6:E6. Both measurement sets are retained; repeat-set identity and cross-series specimen independence are unresolved. Do not replace SDs or treat equal means as a proven duplicate. Unresolved modulus source difference: 960 GPa in the source workbook versus 963 GPa in SI Table 3 and the main abstract. Retain the workbook series value; do not silently substitute the headline value."
    }
  ]
}
