Repository: gs-stanford/CarbonNanotubes

# Carbon Property Tables

CPT compares published carbon-material properties, preserves source citations,
and produces scientific figures through its website and Python/HTTP interfaces.

- [Property explorer](https://carbonnanotubes.onrender.com)
- [API guide](https://carbonnanotubes.onrender.com/api-guide)
- [Python tutorial](docs/API_TUTORIAL.md)
- [Processing tools and MCP](docs/PROCESSING_TOOLS.md)
- [Deployment instructions](web/DEPLOYMENT.md)

## Public Software, Private Backend

This repository contains website/API code, the Python client, MCP adapter,
schemas and administrative import tools. It does not distribute the source

File: data/curation/primary_additions/wang_2026.json (part 2 of 4)
          "source_cell": "C40",
          "source_text": "0.86 (0.86, 0.87, 1.16, 0.76, 0.66)",
          "reported_average": 0.86,
          "replicates": [
      "comparison_scope": "strict_candidate_missing_conditions",
      "specimen_linkage": "single_source_row_unverified",
      "source_priority": 0,
      "extraction_method": "ai_assisted_primary_source_data_audit",
      "curator": "CPT AI-assisted source audit",
      "human_reviewed": false,
      "statistic_type": "mean",
      "sample_size_n": null,
      "measurement_direction": "axial",
      "gauge_length_mm": 10,
      "strain_rate_s_inv": 0.03333333333333333,
      "condition_temperature_C": null,
      "condition_atmosphere": null,
      "test_standard": null,
      "measurement_method": "Fiber tensile tester, 15 N load-cell capacity, stated force precision 0.0001 N; 20 mm/min crosshead at default 10 mm gauge.",
      "cross_section_method": "SEM/ImageJ segmented irregular unrolled cross-sections; rolled cross-sections by SEM",
      "density_basis": "not_applicable",
      "normalization_basis": "not_applicable",
      "value_bound_type": "point_estimate",
      "provenance_table_figure_page": "41467_2026_75150_MOESM9_ESM.xlsx | Fig.4a-f!C44 and D44:E44; main Fig.4d caption: average with min-max bars",
      "synthesis_method": "Floating-catalyst pyrolysis; film cut into 2 mm starting ribbon",
      "postprocessing": "350 C/1 h purification, 4 M H2SO4/6 h, ethanol/water wash, 100 C vacuum overnight; ethanol scouring plus gradual 15% engineering stretching; unrolled.",
      "conditions_notes": "2-mm-wide starting CNT-film ribbon, classified fiber_yarn; final ribbon width changes with treatment/rolling. Same named cohort, not identical tested specimen; no same-specimen joint-property claim. Fig.4d scour dose is not allocated, so do not merge dose-series endpoints by assumption. Tensile temperature/humidity and standard not stated.",
      "comparison_note": "AI source checked, not human adjudicated; cohort summaries only, not individual-specimen paired measurements. 2-mm-wide starting CNT-film ribbon, classified fiber_yarn; final ribbon width changes with treatment/rolling. Same named cohort, not identical tested specimen; no same-specimen joint-property claim. Fig.4d scour dose is not allocated, so do not merge dose-series endpoints by assumption. Tensile temperature/humidity and standard not stated.",
      "values": {
        "tensile_strength_Pa": 4920000000
      },
      "measurement_metadata": {
        "tensile_strength": {
          "reported_value": 4.92,
          "reported_expression": "4.92",
          "reported_unit": "GPa",
          "reported_or_derived": "reported",
          "conversion_factor_to_canonical": 1000000000,
          "source_conversion_formula": "GPa x 1e9 = Pa",
          "uncertainty_type": "not_reported",
          "uncertainty_value_reported": null,
          "uncertainty_value_canonical": null,
          "canonical_min": 4640000000,
          "canonical_max": 5290000000,
          "statistic_type": "mean",
          "sample_size_n": 5,
          "normalization_basis": "not_applicable",
          "density_basis": "not_applicable",
          "density_value_kg_m3": null,
          "density_source_locator": null,
          "cross_section_method": "SEM/ImageJ; irregular cross-sectional segmentation before rolling",
          "value_bound_type": "point_estimate",
          "source_locator": "41467_2026_75150_MOESM9_ESM.xlsx | Fig.4a-f!C44 and D44:E44; main Fig.4d caption: average with min-max bars",
          "source_document": "41467_2026_75150_MOESM9_ESM.xlsx",
          "source_document_sha256": "b87dfa7f611e98f32777de20fcda678f38cc1bb6e0787eadf0b73dbe402f7845",
          "derivation_formula": null,
          "derivation_inputs_json": null,
          "test_standard": null,
          "reported_min": 4.64,
          "reported_max": 5.29,
          "reported_error_lower": 0.28,
          "reported_error_upper": 0.37,
          "range_statistic_type": "observed_replicate_min_max",
          "uncertainty_notes": "Published asymmetric min-max error bars, not SD/SEM/CI. Scalar uncertainty intentionally null; endpoints retained. uncertainty_type not_reported refers only to absent symmetric scalar.",
          "replicate_values_reported_json": "[4.73,5.04,5.29,4.64,4.91]",
          "source_recomputed_mean": 4.922,
          "source_recomputed_median": 4.91
        }
      },
      "source_facts": {
        "source_workbook": "41467_2026_75150_MOESM9_ESM.xlsx",
        "original_summary": {
          "source_cell": "C44",
          "source_text": "4.92 (4.73, 5.04, 5.29, 4.64, 4.91)",
          "reported_average": 4.92,
          "replicates": [
            4.73,
            5.04,
            5.29,
            4.64,
            4.91
          ],
          "recomputed": {
            "n": 5,
            "arithmetic_mean": 4.922,
            "median": 4.91,
            "minimum": 4.64,
            "maximum": 5.29,
            "sample_SD_computed": 0.2578177650977527
          },
          "configuration": "DS-CNTF",
          "rolling_state": "Unrolled",
          "property": "tensile_strength",
          "unit": "GPa",
          "statistic_type": "reported_average_with_minmax_errorbars",
          "reported_upper_error": 0.37,
          "reported_lower_error": 0.28,
          "computed_upper_error_from_reported_average": 0.3700000000000001,
          "computed_lower_error_from_reported_average": 0.28000000000000025,
          "source": "Fig.4a-f!A44:E44"
        },
        "starting_ribbon_width_mm": 2,
        "final_width_mm": null,
        "scour_distance_km": null,
        "cohort_linkage": "same_named_cohort_not_same_specimen",
        "default_tensile_protocol_not_per_replica_confirmation": true,
        "rolling_parameters": null,
        "illustrative_geometry": {
          "width_um": 85.13,
          "thickness_um": 7.34,
          "rectangular_product_um2": 624.8542,
          "source_document": "publisher.html",
          "source_document_sha256": "52a0eb9db2bcba4fb77ae5aa06ea6fe0325b50fa6999ba470d3b557b5647995d",
          "source_locator": "publisher.html | High strength and conductivity; article.pdf p.6; Supplementary Fig.8e-g p.10",
          "statistic_type": "illustrative_example",
          "sample_size_n": null,
          "qualification": "Not segmented mean area or representative density; do not combine this example with population mean strength or dose-specific tex."
        },
        "starting_film_thickness_nm": 921,
        "starting_dimensions_not_final_cross_section": true
      },
      "geometry_notes": "Illustrative DS cross-section: width 85.13 um, thickness 7.34 um (main p.6); not population-average area, not round diameter."
    },
    {
      "record_id": "rec_7b024718488c",
      "curated_state_id": "wang-2026-ds-cntf-rolled-fig4d",
      "stable_cohort": "wang-2026-ds-cntf-rolled-fig4d",
      "source_file": "wang_2026.json",
      "source_sheet": "Fig.4a-f",
      "source_row": 45,
      "record_label": "DS-CNTF rolled",
      "sample_name": "Wang 2026 DS-CNTF, rolled Fig.4d cohort",
      "material_family": "CNT_or_CNT_hybrid",
      "material_subclass": "FCCVD CNT film-derived ribbon fiber",
      "form_factor": "fiber_yarn",
      "cnt_type": "single- and double-walled CNTs",
      "citation_raw": "https://doi.org/10.1038/s41467-026-75150-1",
      "doi_raw": "10.1038/s41467-026-75150-1",
      "url_raw": "https://www.nature.com/articles/s41467-026-75150-1",
      "publication_title": "Improvement of the tensile strength of carbon nanotube fibers to 12.5 GPa by fluidics-induced alignment and densification",
      "publication_authors_short": "Jian Nong Wang et al.",
      "publication_journal": "Nature Communications",
      "publication_year": 2026,
      "publication_published_date": "2026-07-02",
      "publication_issue_pages": "17, 8231",
      "dataset_provenance": "ai_source_audited_primary_extraction",
      "primary_source_verification_status": "ai_source_checked_not_human_adjudicated",
      "source_citation_class": "peer_reviewed_research_record",
      "comparison_scope": "strict_candidate_missing_conditions",
      "specimen_linkage": "single_source_row_unverified",
      "source_priority": 0,
      "extraction_method": "ai_assisted_primary_source_data_audit",
      "curator": "CPT AI-assisted source audit",
      "human_reviewed": false,
      "statistic_type": "mean",
      "sample_size_n": null,
      "measurement_direction": "axial",
      "gauge_length_mm": 10,
      "strain_rate_s_inv": 0.03333333333333333,
      "condition_temperature_C": null,
      "condition_atmosphere": null,
      "test_standard": null,
      "measurement_method": "Fiber tensile tester, 15 N load-cell capacity, stated force precision 0.0001 N; 20 mm/min crosshead at default 10 mm gauge.",
      "cross_section_method": "SEM/ImageJ segmented irregular unrolled cross-sections; rolled cross-sections by SEM",
      "density_basis": "not_applicable",
      "normalization_basis": "not_applicable",
      "value_bound_type": "point_estimate",
      "provenance_table_figure_page": "41467_2026_75150_MOESM9_ESM.xlsx | Fig.4a-f!C45 and D45:E45; main Fig.4d caption: average with min-max bars",
      "synthesis_method": "Floating-catalyst pyrolysis; film cut into 2 mm starting ribbon",
      "postprocessing": "350 C/1 h purification, 4 M H2SO4/6 h, ethanol/water wash, 100 C vacuum overnight; ethanol scouring plus gradual 15% engineering stretching; rolled.",
      "conditions_notes": "2-mm-wide starting CNT-film ribbon, classified fiber_yarn; final ribbon width changes with treatment/rolling. Same named cohort, not identical tested specimen; no same-specimen joint-property claim. Fig.4d scour dose is not allocated, so do not merge dose-series endpoints by assumption. Tensile temperature/humidity and standard not stated.",
      "comparison_note": "AI source checked, not human adjudicated; cohort summaries only, not individual-specimen paired measurements. 2-mm-wide starting CNT-film ribbon, classified fiber_yarn; final ribbon width changes with treatment/rolling. Same named cohort, not identical tested specimen; no same-specimen joint-property claim. Fig.4d scour dose is not allocated, so do not merge dose-series endpoints by assumption. Tensile temperature/humidity and standard not stated.",
      "values": {
        "tensile_strength_Pa": 11630000000,
        "initial_modulus_Pa": 370000000000,
        "breaking_strain_fraction": 0.045
      },
      "measurement_metadata": {
        "tensile_strength": {
          "reported_value": 11.63,
          "reported_expression": "11.63",
          "reported_unit": "GPa",
          "reported_or_derived": "reported",
          "conversion_factor_to_canonical": 1000000000,
          "source_conversion_formula": "GPa x 1e9 = Pa",
          "uncertainty_type": "not_reported",
          "uncertainty_value_reported": null,
          "uncertainty_value_canonical": null,
          "canonical_min": 11270000000,
          "canonical_max": 12020000000,
          "statistic_type": "mean",
          "sample_size_n": 5,
          "normalization_basis": "not_applicable",
          "density_basis": "not_applicable",
          "density_value_kg_m3": null,
          "density_source_locator": null,
          "cross_section_method": "SEM/ImageJ; irregular cross-sectional segmentation before rolling",
          "value_bound_type": "point_estimate",
          "source_locator": "41467_2026_75150_MOESM9_ESM.xlsx | Fig.4a-f!C45 and D45:E45; main Fig.4d caption: average with min-max bars",
          "source_document": "41467_2026_75150_MOESM9_ESM.xlsx",
          "source_document_sha256": "b87dfa7f611e98f32777de20fcda678f38cc1bb6e0787eadf0b73dbe402f7845",
          "derivation_formula": null,
          "derivation_inputs_json": null,
          "test_standard": null,
          "reported_min": 11.27,
          "reported_max": 12.02,
          "reported_error_lower": 0.36,
          "reported_error_upper": 0.39,
          "range_statistic_type": "observed_replicate_min_max",
          "uncertainty_notes": "Published asymmetric min-max error bars, not SD/SEM/CI. Scalar uncertainty intentionally null; endpoints retained. uncertainty_type not_reported refers only to absent symmetric scalar.",
          "replicate_values_reported_json": "[12.02,11.79,11.66,11.42,11.27]",
          "source_recomputed_mean": 11.632,
          "source_recomputed_median": 11.66
        },
        "initial_modulus": {
          "reported_value": 370,
          "reported_expression": "370",
          "reported_unit": "GPa",
          "reported_or_derived": "reported",
          "conversion_factor_to_canonical": 1000000000,
          "source_conversion_formula": "GPa x 1e9 = Pa",
          "uncertainty_type": "not_reported",
          "uncertainty_value_reported": null,
          "uncertainty_value_canonical": null,
          "canonical_min": null,
          "canonical_max": null,
          "statistic_type": "unspecified",
          "sample_size_n": null,
          "normalization_basis": "not_applicable",
          "density_basis": "not_applicable",
          "density_value_kg_m3": null,
          "density_source_locator": null,
          "cross_section_method": "SEM/ImageJ; irregular cross-sectional segmentation before rolling",
          "value_bound_type": "point_estimate",
          "source_locator": "publisher.html | Results: High strength and conductivity; rolled DS-CNTF in main Fig.4f context (not DS-THINF)",
          "source_document": "publisher.html",
          "source_document_sha256": "52a0eb9db2bcba4fb77ae5aa06ea6fe0325b50fa6999ba470d3b557b5647995d",
          "derivation_formula": null,
          "derivation_inputs_json": null,
          "test_standard": null,
          "measurement_definition": "Reported Young's modulus; no per-property replicate statistic, n, fitted interval or uncertainty supplied.",
          "uncertainty_notes": "No uncertainty or n reported for this narrative modulus. Do not inherit tensile-strength n=5."
        },
        "breaking_strain": {
          "reported_value": 4.5,
          "reported_expression": "4.5",
          "reported_unit": "%",
          "reported_or_derived": "reported",
          "conversion_factor_to_canonical": 0.01,
          "source_conversion_formula": "percent / 100 = strain_fraction",
          "uncertainty_type": "not_reported",
          "uncertainty_value_reported": null,
          "uncertainty_value_canonical": null,
          "canonical_min": null,
          "canonical_max": null,
          "statistic_type": "unspecified",
          "sample_size_n": null,
          "normalization_basis": "not_applicable",
          "density_basis": "not_applicable",
          "density_value_kg_m3": null,
          "density_source_locator": null,
          "cross_section_method": "SEM/ImageJ; irregular cross-sectional segmentation before rolling",
          "value_bound_type": "point_estimate",
          "source_locator": "publisher.html | Results: High strength and conductivity; rolled DS-CNTF in main Fig.4f context (not DS-THINF)",
          "source_document": "publisher.html",
          "source_document_sha256": "52a0eb9db2bcba4fb77ae5aa06ea6fe0325b50fa6999ba470d3b557b5647995d",
          "derivation_formula": null,
          "derivation_inputs_json": null,
          "test_standard": null,
          "measurement_definition": "Narrative tensile elongation at break; not the 4.387119% peak of a selected curve or 7.0% THINF value.",
          "uncertainty_notes": "No uncertainty or n reported for this narrative strain. Do not inherit tensile-strength n=5."
        }
      },
      "source_facts": {
        "source_workbook": "41467_2026_75150_MOESM9_ESM.xlsx",
        "original_summary": {
          "source_cell": "C45",
          "source_text": "11.63 (12.02, 11.79, 11.66, 11.42, 11.27)",
          "reported_average": 11.63,
          "replicates": [
            12.02,
            11.79,
            11.66,
            11.42,
            11.27
          ],
          "recomputed": {
            "n": 5,
            "arithmetic_mean": 11.632,
            "median": 11.66,
            "minimum": 11.27,
            "maximum": 12.02,
            "sample_SD_computed": 0.29676590100616335
          },
          "configuration": "DS-CNTF",
          "rolling_state": "Rolled",
          "property": "tensile_strength",
          "unit": "GPa",
          "statistic_type": "reported_average_with_minmax_errorbars",
          "reported_upper_error": 0.39,
          "reported_lower_error": 0.36,
          "computed_upper_error_from_reported_average": 0.3899999999999988,
          "computed_lower_error_from_reported_average": 0.3600000000000012,
          "source": "Fig.4a-f!A45:E45"
        },
        "starting_ribbon_width_mm": 2,
        "final_width_mm": null,
        "scour_distance_km": null,
        "cohort_linkage": "same_named_cohort_not_same_specimen",
        "default_tensile_protocol_not_per_replica_confirmation": true,
        "rolling_parameters": {
          "passes": 1,
          "speed_m_min": 1.53,
          "roller_gap_mm_upper": 0.09,
          "buffer": "Al foil above and below CNT ribbon"
        },
        "illustrative_geometry": {
          "width_um": 541.9,
          "thickness_um": 0.44,
          "rectangular_product_um2": 238.43599999999998,
          "source_document": "publisher.html",
          "source_document_sha256": "52a0eb9db2bcba4fb77ae5aa06ea6fe0325b50fa6999ba470d3b557b5647995d",
          "source_locator": "publisher.html | High strength and conductivity; article.pdf p.6; Supplementary Fig.8e-g p.10",
          "statistic_type": "illustrative_example",
          "sample_size_n": null,
          "qualification": "Not segmented mean area or representative density; do not combine this example with population mean strength or dose-specific tex."
        },
        "starting_film_thickness_nm": 921,
        "starting_dimensions_not_final_cross_section": true
      },
      "geometry_notes": "Illustrative DS cross-section: width 541.9 um, thickness 0.44 um (main p.6); not population-average area, not round diameter."
    },
    {
      "record_id": "rec_03ce982bcc07",
      "curated_state_id": "wang-2026-s-cntf-dose-0p3-fig4c",
      "stable_cohort": "wang-2026-s-cntf-dose-0p3-fig4c",
      "source_file": "wang_2026.json",
      "source_sheet": "Fig.4a-f",
      "source_row": 30,
      "record_label": "S-CNTF 0.3 km Fig.4c summary",
      "sample_name": "Wang 2026 S-CNTF 0.3 km Fig.4c summary",
      "material_family": "CNT_or_CNT_hybrid",
      "material_subclass": "FCCVD CNT film-derived ribbon fiber",
      "form_factor": "fiber_yarn",
      "cnt_type": "single- and double-walled CNTs",
      "citation_raw": "https://doi.org/10.1038/s41467-026-75150-1",
      "doi_raw": "10.1038/s41467-026-75150-1",
      "url_raw": "https://www.nature.com/articles/s41467-026-75150-1",
      "publication_title": "Improvement of the tensile strength of carbon nanotube fibers to 12.5 GPa by fluidics-induced alignment and densification",
      "publication_authors_short": "Jian Nong Wang et al.",
      "publication_journal": "Nature Communications",
      "publication_year": 2026,
      "publication_published_date": "2026-07-02",
      "publication_issue_pages": "17, 8231",
      "dataset_provenance": "ai_source_audited_primary_extraction",
      "primary_source_verification_status": "ai_source_checked_not_human_adjudicated",
      "source_citation_class": "peer_reviewed_research_record",
      "comparison_scope": "strict_candidate_missing_conditions",
      "specimen_linkage": "single_source_row_unverified",
      "source_priority": 0,
      "extraction_method": "ai_assisted_primary_source_data_audit",
      "curator": "CPT AI-assisted source audit",
      "human_reviewed": false,
      "statistic_type": "mean",
      "sample_size_n": null,
      "measurement_direction": "axial",
      "gauge_length_mm": 10,
      "strain_rate_s_inv": 0.03333333333333333,
      "condition_temperature_C": null,
      "condition_atmosphere": null,
      "test_standard": null,
      "measurement_method": "Fiber tensile tester, 15 N load-cell capacity, stated force precision 0.0001 N; 20 mm/min crosshead at default 10 mm gauge.",
      "cross_section_method": "SEM/ImageJ segmented irregular unrolled cross-sections; rolled cross-sections by SEM",
      "density_basis": "not_applicable",
      "normalization_basis": "not_applicable",
      "value_bound_type": "point_estimate",
      "provenance_table_figure_page": "41467_2026_75150_MOESM9_ESM.xlsx | Fig.4a-f row 30",
      "synthesis_method": "Floating-catalyst pyrolysis; film cut into 2 mm starting ribbon",
      "postprocessing": "Purified starting ribbon; ethanol scouring 0.3 km, no imposed stretching; rolling not explicitly allocated in this dose series.",
      "conditions_notes": "2-mm starting-width film-derived narrow ribbon; fiber_yarn, not wide thermal film. Default Methods protocol 10 mm gauge, 20 mm/min; not independently confirmed for each replicate. Same named condition does not certify identical tested specimens. Temperature/humidity unspecified. Dose-specific summary; possible population overlap with generic Fig.4d is unknown. Not an independent study or joint strength/tenacity datum; generic Fig.4d has no assigned dose.",
      "comparison_note": "2-mm starting-width film-derived narrow ribbon; fiber_yarn, not wide thermal film. Default Methods protocol 10 mm gauge, 20 mm/min; not independently confirmed for each replicate. Same named condition does not certify identical tested specimens. Temperature/humidity unspecified. Dose-specific summary; possible population overlap with generic Fig.4d is unknown. Not an independent study or joint strength/tenacity datum; generic Fig.4d has no assigned dose.",
      "values": {
        "specific_strength_N_m_kg": 3890000,
        "linear_density_kg_m": 4.46e-7
      },
      "measurement_metadata": {
        "specific_strength": {
          "reported_value": 3.89,
          "reported_unit": "N/tex",
          "reported_or_derived": "reported",
          "conversion_factor_to_canonical": 1000000,
          "uncertainty_type": "not_reported",
          "uncertainty_value_reported": null,
          "uncertainty_value_canonical": null,
          "statistic_type": "mean",
          "sample_size_n": 4,
          "source_locator": "41467_2026_75150_MOESM9_ESM.xlsx | Fig.4a-f!B30:D30; main Fig.4c",
          "source_document": "41467_2026_75150_MOESM9_ESM.xlsx",
          "source_document_sha256": "b87dfa7f611e98f32777de20fcda678f38cc1bb6e0787eadf0b73dbe402f7845",
          "value_bound_type": "point_estimate",
          "normalization_basis": "direct_mass_specific_linear_density",
          "density_basis": "not_applicable",
          "reported_min": 3.76,
          "reported_max": 4.06,
          "canonical_min": 3760000,
          "canonical_max": 4059999.9999999995,
          "range_statistic_type": "observed_replicate_min_max",
          "replicate_values_reported_json": "[3.76,3.89,3.87,4.06]",
          "source_recomputed_mean": 3.8949999999999996,
          "uncertainty_notes": "Observed asymmetric replicate min-max, not SD/SEM/CI. No symmetric scalar uncertainty supplied; endpoints retained."
        },
        "linear_density": {
          "reported_value": 0.446,
          "reported_unit": "tex",
          "reported_or_derived": "reported",
          "conversion_factor_to_canonical": 0.000001,
          "uncertainty_type": "not_reported",
          "uncertainty_value_reported": null,
          "uncertainty_value_canonical": null,
          "statistic_type": "unspecified",
          "sample_size_n": null,
          "source_locator": "41467_2026_75150_MOESM9_ESM.xlsx | Fig.4a-f!E18:F19",
          "source_document": "41467_2026_75150_MOESM9_ESM.xlsx",
          "source_document_sha256": "b87dfa7f611e98f32777de20fcda678f38cc1bb6e0787eadf0b73dbe402f7845",
          "value_bound_type": "point_estimate",
          "normalization_basis": "not_applicable",
          "density_basis": "not_applicable",
          "measurement_definition": "Mass per length; Methods: microbalance on meters-long material, vibroscopy on 5-cm segments for checks. Exact method used for this scalar not allocated.",
          "conditions_notes": "Independent Fig.4b scalar in same named condition, not a measured replicate population or confirmed same specimen as Fig.4c/d."
        }
      },
      "source_facts": {
        "starting_ribbon_width_mm": 2,
        "cohort_linkage": "same_named_cohort_not_same_specimen",
        "default_tensile_protocol_not_per_replica_confirmation": true,
        "scour_distance_km": 0.3,
        "rolling_state": "not specified for Fig.4c summary",
        "independent_fig4b_scalar_points": [
          {
            "configuration": "S-CNTF",
            "scour_distance_km": 0.3,
            "failure_load_N": 1.7381,
            "linear_density_tex": 0.446,
            "source_row": 18
          },
          {
            "configuration": "S-CNTF",
            "scour_distance_km": 0.3,
            "failure_load_N": 1.9337,
            "linear_density_tex": 0.446,
            "source_row": 19
          }
        ],
        "starting_film_thickness_nm": 921,
        "starting_dimensions_not_final_cross_section": true
      }
    },
    {
      "record_id": "rec_dc3e517c2ecf",
      "curated_state_id": "wang-2026-ds-cntf-dose-0p3-fig4c",
      "stable_cohort": "wang-2026-ds-cntf-dose-0p3-fig4c",
      "source_file": "wang_2026.json",
      "source_sheet": "Fig.4a-f",
      "source_row": 30,
      "record_label": "DS-CNTF 0.3 km Fig.4c summary",
      "sample_name": "Wang 2026 DS-CNTF 0.3 km Fig.4c summary",
      "material_family": "CNT_or_CNT_hybrid",
      "material_subclass": "FCCVD CNT film-derived ribbon fiber",
      "form_factor": "fiber_yarn",
      "cnt_type": "single- and double-walled CNTs",
      "citation_raw": "https://doi.org/10.1038/s41467-026-75150-1",
      "doi_raw": "10.1038/s41467-026-75150-1",
      "url_raw": "https://www.nature.com/articles/s41467-026-75150-1",
      "publication_title": "Improvement of the tensile strength of carbon nanotube fibers to 12.5 GPa by fluidics-induced alignment and densification",
      "publication_authors_short": "Jian Nong Wang et al.",
      "publication_journal": "Nature Communications",
      "publication_year": 2026,
      "publication_published_date": "2026-07-02",
      "publication_issue_pages": "17, 8231",
      "dataset_provenance": "ai_source_audited_primary_extraction",
      "primary_source_verification_status": "ai_source_checked_not_human_adjudicated",
      "source_citation_class": "peer_reviewed_research_record",
      "comparison_scope": "strict_candidate_missing_conditions",
      "specimen_linkage": "single_source_row_unverified",
      "source_priority": 0,
      "extraction_method": "ai_assisted_primary_source_data_audit",
      "curator": "CPT AI-assisted source audit",
      "human_reviewed": false,
      "statistic_type": "mean",
      "sample_size_n": null,
      "measurement_direction": "axial",
      "gauge_length_mm": 10,
      "strain_rate_s_inv": 0.03333333333333333,
      "condition_temperature_C": null,
      "condition_atmosphere": null,
      "test_standard": null,
      "measurement_method": "Fiber tensile tester, 15 N load-cell capacity, stated force precision 0.0001 N; 20 mm/min crosshead at default 10 mm gauge.",
      "cross_section_method": "SEM/ImageJ segmented irregular unrolled cross-sections; rolled cross-sections by SEM",
      "density_basis": "not_applicable",
      "normalization_basis": "not_applicable",
      "value_bound_type": "point_estimate",
      "provenance_table_figure_page": "41467_2026_75150_MOESM9_ESM.xlsx | Fig.4a-f row 30",
      "synthesis_method": "Floating-catalyst pyrolysis; film cut into 2 mm starting ribbon",
      "postprocessing": "Purified starting ribbon; ethanol scouring 0.3 km with gradual 15% stretching; rolling not explicitly allocated in this dose series.",
      "conditions_notes": "2-mm starting-width film-derived narrow ribbon; fiber_yarn, not wide thermal film. Default Methods protocol 10 mm gauge, 20 mm/min; not independently confirmed for each replicate. Same named condition does not certify identical tested specimens. Temperature/humidity unspecified. Dose-specific summary; possible population overlap with generic Fig.4d is unknown. Not an independent study or joint strength/tenacity datum; generic Fig.4d has no assigned dose.",
      "comparison_note": "2-mm starting-width film-derived narrow ribbon; fiber_yarn, not wide thermal film. Default Methods protocol 10 mm gauge, 20 mm/min; not independently confirmed for each replicate. Same named condition does not certify identical tested specimens. Temperature/humidity unspecified. Dose-specific summary; possible population overlap with generic Fig.4d is unknown. Not an independent study or joint strength/tenacity datum; generic Fig.4d has no assigned dose.",
      "values": {
        "specific_strength_N_m_kg": 5030000
      },
      "measurement_metadata": {
        "specific_strength": {
          "reported_value": 5.03,
          "reported_unit": "N/tex",
          "reported_or_derived": "reported",
          "conversion_factor_to_canonical": 1000000,
          "uncertainty_type": "not_reported",
          "uncertainty_value_reported": null,
          "uncertainty_value_canonical": null,
          "statistic_type": "mean",
          "sample_size_n": 3,
          "source_locator": "41467_2026_75150_MOESM9_ESM.xlsx | Fig.4a-f!E30:G30; main Fig.4c",
          "source_document": "41467_2026_75150_MOESM9_ESM.xlsx",
          "source_document_sha256": "b87dfa7f611e98f32777de20fcda678f38cc1bb6e0787eadf0b73dbe402f7845",
          "value_bound_type": "point_estimate",
          "normalization_basis": "direct_mass_specific_linear_density",
          "density_basis": "not_applicable",
          "reported_min": 4.87,
          "reported_max": 5.17,
          "canonical_min": 4870000,
          "canonical_max": 5170000,
          "range_statistic_type": "observed_replicate_min_max",
          "replicate_values_reported_json": "[4.87,5.07,5.17]",
          "source_recomputed_mean": 5.036666666666667,
          "uncertainty_notes": "Observed asymmetric replicate min-max, not SD/SEM/CI. No symmetric scalar uncertainty supplied; endpoints retained."
        }
      },
      "source_facts": {
        "starting_ribbon_width_mm": 2,
        "cohort_linkage": "same_named_cohort_not_same_specimen",
        "default_tensile_protocol_not_per_replica_confirmation": true,
        "scour_distance_km": 0.3,
        "rolling_state": "not specified for Fig.4c summary",
        "independent_fig4b_scalar_points": [],
        "starting_film_thickness_nm": 921,
        "starting_dimensions_not_final_cross_section": true
      }
    },
    {
      "record_id": "rec_122db8aad0f0",
      "curated_state_id": "wang-2026-s-cntf-dose-0p6-fig4c",
      "stable_cohort": "wang-2026-s-cntf-dose-0p6-fig4c",
      "source_file": "wang_2026.json",
      "source_sheet": "Fig.4a-f",
      "source_row": 31,
      "record_label": "S-CNTF 0.6 km Fig.4c summary",
      "sample_name": "Wang 2026 S-CNTF 0.6 km Fig.4c summary",
      "material_family": "CNT_or_CNT_hybrid",
      "material_subclass": "FCCVD CNT film-derived ribbon fiber",
      "form_factor": "fiber_yarn",
      "cnt_type": "single- and double-walled CNTs",
      "citation_raw": "https://doi.org/10.1038/s41467-026-75150-1",
      "doi_raw": "10.1038/s41467-026-75150-1",
      "url_raw": "https://www.nature.com/articles/s41467-026-75150-1",
      "publication_title": "Improvement of the tensile strength of carbon nanotube fibers to 12.5 GPa by fluidics-induced alignment and densification",
      "publication_authors_short": "Jian Nong Wang et al.",
      "publication_journal": "Nature Communications",
      "publication_year": 2026,
      "publication_published_date": "2026-07-02",
      "publication_issue_pages": "17, 8231",
      "dataset_provenance": "ai_source_audited_primary_extraction",
      "primary_source_verification_status": "ai_source_checked_not_human_adjudicated",
      "source_citation_class": "peer_reviewed_research_record",
      "comparison_scope": "strict_candidate_missing_conditions",
      "specimen_linkage": "single_source_row_unverified",
      "source_priority": 0,
      "extraction_method": "ai_assisted_primary_source_data_audit",
      "curator": "CPT AI-assisted source audit",
      "human_reviewed": false,
      "statistic_type": "mean",
      "sample_size_n": null,
      "measurement_direction": "axial",
      "gauge_length_mm": 10,
      "strain_rate_s_inv": 0.03333333333333333,
      "condition_temperature_C": null,
      "condition_atmosphere": null,
      "test_standard": null,
      "measurement_method": "Fiber tensile tester, 15 N load-cell capacity, stated force precision 0.0001 N; 20 mm/min crosshead at default 10 mm gauge.",
      "cross_section_method": "SEM/ImageJ segmented irregular unrolled cross-sections; rolled cross-sections by SEM",
      "density_basis": "not_applicable",
      "normalization_basis": "not_applicable",
      "value_bound_type": "point_estimate",
      "provenance_table_figure_page": "41467_2026_75150_MOESM9_ESM.xlsx | Fig.4a-f row 31",
      "synthesis_method": "Floating-catalyst pyrolysis; film cut into 2 mm starting ribbon",
      "postprocessing": "Purified starting ribbon; ethanol scouring 0.6 km, no imposed stretching; rolling not explicitly allocated in this dose series.",
      "conditions_notes": "2-mm starting-width film-derived narrow ribbon; fiber_yarn, not wide thermal film. Default Methods protocol 10 mm gauge, 20 mm/min; not independently confirmed for each replicate. Same named condition does not certify identical tested specimens. Temperature/humidity unspecified. Dose-specific summary; possible population overlap with generic Fig.4d is unknown. Not an independent study or joint strength/tenacity datum; generic Fig.4d has no assigned dose.",
      "comparison_note": "2-mm starting-width film-derived narrow ribbon; fiber_yarn, not wide thermal film. Default Methods protocol 10 mm gauge, 20 mm/min; not independently confirmed for each replicate. Same named condition does not certify identical tested specimens. Temperature/humidity unspecified. Dose-specific summary; possible population overlap with generic Fig.4d is unknown. Not an independent study or joint strength/tenacity datum; generic Fig.4d has no assigned dose.",
      "values": {
        "specific_strength_N_m_kg": 4690000,
        "linear_density_kg_m": 4.38e-7
      },
      "measurement_metadata": {
        "specific_strength": {
          "reported_value": 4.69,
          "reported_unit": "N/tex",
          "reported_or_derived": "reported",
          "conversion_factor_to_canonical": 1000000,
          "uncertainty_type": "not_reported",
          "uncertainty_value_reported": null,
          "uncertainty_value_canonical": null,
          "statistic_type": "mean",
          "sample_size_n": 3,
          "source_locator": "41467_2026_75150_MOESM9_ESM.xlsx | Fig.4a-f!B31:D31; main Fig.4c",
          "source_document": "41467_2026_75150_MOESM9_ESM.xlsx",
          "source_document_sha256": "b87dfa7f611e98f32777de20fcda678f38cc1bb6e0787eadf0b73dbe402f7845",
          "value_bound_type": "point_estimate",
          "normalization_basis": "direct_mass_specific_linear_density",
          "density_basis": "not_applicable",
          "reported_min": 4.53,
          "reported_max": 4.79,
          "canonical_min": 4530000,
          "canonical_max": 4790000,
          "range_statistic_type": "observed_replicate_min_max",
          "replicate_values_reported_json": "[4.75,4.79,4.53]",
          "source_recomputed_mean": 4.69,
          "uncertainty_notes": "Observed asymmetric replicate min-max, not SD/SEM/CI. No symmetric scalar uncertainty supplied; endpoints retained."
        },
        "linear_density": {
          "reported_value": 0.438,
          "reported_unit": "tex",
          "reported_or_derived": "reported",
          "conversion_factor_to_canonical": 0.000001,
          "uncertainty_type": "not_reported",
          "uncertainty_value_reported": null,
          "uncertainty_value_canonical": null,
          "statistic_type": "unspecified",
          "sample_size_n": null,
          "source_locator": "41467_2026_75150_MOESM9_ESM.xlsx | Fig.4a-f!E20:F20",
          "source_document": "41467_2026_75150_MOESM9_ESM.xlsx",
          "source_document_sha256": "b87dfa7f611e98f32777de20fcda678f38cc1bb6e0787eadf0b73dbe402f7845",
          "value_bound_type": "point_estimate",
          "normalization_basis": "not_applicable",
          "density_basis": "not_applicable",
          "measurement_definition": "Mass per length; Methods: microbalance on meters-long material, vibroscopy on 5-cm segments for checks. Exact method used for this scalar not allocated.",
          "conditions_notes": "Independent Fig.4b scalar in same named condition, not a measured replicate population or confirmed same specimen as Fig.4c/d."
        }
      },
      "source_facts": {
        "starting_ribbon_width_mm": 2,
        "cohort_linkage": "same_named_cohort_not_same_specimen",
        "default_tensile_protocol_not_per_replica_confirmation": true,
        "scour_distance_km": 0.6,
        "rolling_state": "not specified for Fig.4c summary",
        "independent_fig4b_scalar_points": [
          {
            "configuration": "S-CNTF",
            "scour_distance_km": 0.6,
            "failure_load_N": 2.0722,
            "linear_density_tex": 0.438,
            "source_row": 20
          }
        ],
        "starting_film_thickness_nm": 921,
        "starting_dimensions_not_final_cross_section": true
      }
    },
    {
      "record_id": "rec_df3667160d0d",
      "curated_state_id": "wang-2026-ds-cntf-dose-0p6-fig4c",
      "stable_cohort": "wang-2026-ds-cntf-dose-0p6-fig4c",
      "source_file": "wang_2026.json",
      "source_sheet": "Fig.4a-f",
      "source_row": 31,
      "record_label": "DS-CNTF 0.6 km Fig.4c summary",
      "sample_name": "Wang 2026 DS-CNTF 0.6 km Fig.4c summary",
      "material_family": "CNT_or_CNT_hybrid",
      "material_subclass": "FCCVD CNT film-derived ribbon fiber",
      "form_factor": "fiber_yarn",
      "cnt_type": "single- and double-walled CNTs",
      "citation_raw": "https://doi.org/10.1038/s41467-026-75150-1",
      "doi_raw": "10.1038/s41467-026-75150-1",
      "url_raw": "https://www.nature.com/articles/s41467-026-75150-1",
      "publication_title": "Improvement of the tensile strength of carbon nanotube fibers to 12.5 GPa by fluidics-induced alignment and densification",
      "publication_authors_short": "Jian Nong Wang et al.",
      "publication_journal": "Nature Communications",
      "publication_year": 2026,
      "publication_published_date": "2026-07-02",
      "publication_issue_pages": "17, 8231",
      "dataset_provenance": "ai_source_audited_primary_extraction",
      "primary_source_verification_status": "ai_source_checked_not_human_adjudicated",
      "source_citation_class": "peer_reviewed_research_record",
      "comparison_scope": "strict_candidate_missing_conditions",
      "specimen_linkage": "single_source_row_unverified",
      "source_priority": 0,
      "extraction_method": "ai_assisted_primary_source_data_audit",
      "curator": "CPT AI-assisted source audit",
      "human_reviewed": false,
      "statistic_type": "mean",
      "sample_size_n": null,
      "measurement_direction": "axial",
      "gauge_length_mm": 10,
      "strain_rate_s_inv": 0.03333333333333333,
      "condition_temperature_C": null,
      "condition_atmosphere": null,
      "test_standard": null,
      "measurement_method": "Fiber tensile tester, 15 N load-cell capacity, stated force precision 0.0001 N; 20 mm/min crosshead at default 10 mm gauge.",
