Repository: gs-stanford/CarbonNanotubes

# Carbon Property Tables

CPT compares published carbon-material properties, preserves source citations,
and produces scientific figures through its website and Python/HTTP interfaces.

- [Property explorer](https://carbonnanotubes.onrender.com)
- [API guide](https://carbonnanotubes.onrender.com/api-guide)
- [Python tutorial](docs/API_TUTORIAL.md)
- [Processing tools and MCP](docs/PROCESSING_TOOLS.md)
- [Deployment instructions](web/DEPLOYMENT.md)

## Public Software, Private Backend

This repository contains website/API code, the Python client, MCP adapter,
schemas and administrative import tools. It does not distribute the source

File: data/curation/primary_additions/sun_2026.json (part 3 of 4)
{
            "curated_state_id": "10.1038/s41467-026-69498-7|MoCl5-CNTFs-48 h",
            "numerator": {
              "reported_value": 157.8026,
              "reported_unit": "GPa",
              "reported_or_derived": "reported",
              "conversion_factor_to_canonical": 1000000000.0,
              "uncertainty_value_reported": 25.27,
              "uncertainty_value_canonical": 25270000000.0,
              "uncertainty_type": "standard_deviation",
              "statistic_type": "mean",
              "sample_size_n": 5,
              "normalization_basis": "not_applicable",
              "density_basis": "not_applicable",
              "density_value_kg_m3": null,
              "density_source_locator": null,
              "cross_section_method": "Lateral SEM group mean diameter, circular area; FIB check separate",
              "value_bound_type": "point_estimate",
              "derivation_formula": null,
              "derivation_inputs_json": null,
              "source_locator": "41467_2026_69498_MOESM3_ESM.xlsx | Supplementary Figure 14b!B5:C5",
              "source_sha256": "8120f16299417ee8dfe97851fa5aacecf724f9436ed8c3db259e416d7ddd0239"
            },
            "density": {
              "reported_value": 1.99,
              "reported_unit": "g/cm^3",
              "reported_or_derived": "reported",
              "conversion_factor_to_canonical": 1000,
              "uncertainty_value_reported": null,
              "uncertainty_value_canonical": null,
              "uncertainty_type": "not_reported",
              "statistic_type": "unspecified",
              "sample_size_n": null,
              "normalization_basis": "not_applicable",
              "density_basis": "density_gradient_column_reported",
              "density_value_kg_m3": null,
              "density_source_locator": null,
              "cross_section_method": "Lateral SEM group mean diameter, circular area; FIB check separate",
              "value_bound_type": "point_estimate",
              "derivation_formula": null,
              "derivation_inputs_json": null,
              "source_locator": "41467_2026_69498_MOESM1_ESM.pdf | Methods p.4; Table 9 p.36, MoCl5-CNTFs",
              "source_sha256": "243da295f332660aa6658850e3ccc654b1b27c1398198919aae677404445c57f",
              "statistic_qualification": "reported_cohort_density",
              "measurement_method": "Density-gradient column; carbon tetrachloride/dibromoethane; 24 h equilibration",
              "source_alternatives": [
                {
                  "reported_value": 2.06,
                  "reported_unit": "g/cm^3",
                  "uncertainty_value_reported": 0.43,
                  "uncertainty_type": "standard_deviation",
                  "method": "linear_density_divided_by_SEM_area",
                  "source_locator": "41467_2026_69498_MOESM1_ESM.pdf | p.36, Supplementary Table 9, MoCl5-CNTFs column"
                }
              ],
              "source_qualification": "Density 1.99 g/cm^3 is independently measured by the density-gradient column (SI Methods p.4), not inferred from conductivity. Alternative linear-density/SEM-area estimate 2.06 +/- 0.43 g/cm^3 retained, not a second sample. Table 9 c/d footnotes transpose the methods; use the explicit Methods and row headings. Gradient-density uncertainty and exact replicate count are not reported."
            }
          },
          "source_qualification": "Calculated modulus/density ratio of named-cohort means using measured gradient density. Not a directly measured mass-specific modulus; no paired-filament covariance or propagated SD."
        },
        "specific_volume": {
          "reported_value": null,
          "reported_unit": null,
          "reported_or_derived": "derived",
          "conversion_factor_to_canonical": 1,
          "uncertainty_value_reported": null,
          "uncertainty_value_canonical": null,
          "uncertainty_type": "not_reported",
          "statistic_type": "unspecified",
          "sample_size_n": null,
          "normalization_basis": "derived_from_density",
          "density_basis": "density_gradient_column_reported",
          "density_value_kg_m3": 1990.0,
          "density_source_locator": "41467_2026_69498_MOESM1_ESM.pdf | Methods p.4; Table 9 p.36, MoCl5-CNTFs",
          "cross_section_method": "Lateral SEM group mean diameter, circular area; FIB check separate",
          "value_bound_type": "point_estimate",
          "derivation_formula": "specific_volume_m3_kg = 1 / density_kg_m3",
          "derivation_inputs_json": {
            "density_kg_m3": 1990.0
          },
          "source_locator": "41467_2026_69498_MOESM1_ESM.pdf | Methods p.4; Table 9 p.36, MoCl5-CNTFs",
          "source_sha256": "243da295f332660aa6658850e3ccc654b1b27c1398198919aae677404445c57f",
          "statistic_qualification": "reciprocal_of_cohort_density_not_mean_specimen_volume",
          "source_qualification": "Calculated reciprocal of the reported cohort density, not an average of specimen-specific volumes. Density method retained; no propagated uncertainty or extra independent observation asserted."
        }
      },
      "material_subclass": "wet-spun CNT fibers; plasma/molecular-doping controls",
      "synthesis_method": "CSA wet spinning",
      "postprocessing": "mocl5_time",
      "cross_section_method": "Lateral SEM group mean diameter, circular area; FIB check separate",
      "gauge_length_mm": 20,
      "measurement_method": "Tensile testing / four-probe electrical conductivity",
      "provenance_table_figure_page": "41467_2026_69498_MOESM3_ESM.xlsx | MOESM3 Supplementary Figure 4d row 7; Supplementary Figure 4e row 7",
      "conditions_notes": "Same named treatment cohort, not confirmed same filament. Mechanical gauge 20 mm, crosshead 1 mm/min; electrical voltage gauge 80 mm. Where present, the N stage includes O2/Ar plasma before N2/Ar. CSA-spun PCNTF is not demonstrated dopant-free. SD conditions on fixed group geometry, not a complete uncertainty budget. Main optimal N duration conflicts with source series; no unreported duration assigned. MoCl5/MoO3 sealed-tube treatment at 300 C (main pp.8-9). Density 1.99 g/cm^3 is independently measured by the density-gradient column (SI Methods p.4), not inferred from conductivity. Alternative linear-density/SEM-area estimate 2.06 +/- 0.43 g/cm^3 retained, not a second sample. Table 9 c/d footnotes transpose the methods; use the explicit Methods and row headings. Gradient-density uncertainty and exact replicate count are not reported. Side-view SEM diameter; 30 source-workbook positions are not 30 independent fibers. Alternative FIB-area equivalent diameter 11.46 +/- 0.31 um. Three separate mass/length specimens in source workbook; not the five tensile/electrical rows. Source-reported Table 9 value; source workbook arithmetic uses density-gradient density. Fixed cohort density/area in source SDs; density and geometry uncertainties are not propagated. Same named cohort, not verified same filament or direct force/linear-density normalization. Table 9 alternative linear-density-based value 8235 +/- 59 S m^2/kg. Footnote e names cross-sectional density, but the reported value closes with gradient density; the method discrepancy is retained, not treated as missing data. Alternative linear-density result differs between Table 9 and the workbook: 8235 versus 8325.34 S m^2/kg. Raman intensity IG/ID, 532 nm laser; not ID/IG (SI Methods p.4, Table 2 p.29). Failure current density in ambient air, 50 mm freestanding span (SI Methods p.5). Reported SD retained; exact independent replicate count not recovered. Calculated modulus/density ratio of named-cohort means using measured gradient density. Not a directly measured mass-specific modulus; no paired-filament covariance or propagated SD. Calculated reciprocal of the reported cohort density, not an average of specimen-specific volumes. Density method retained; no propagated uncertainty or extra independent observation asserted.",
      "source_aliases": [
        {
          "source": "MOESM3 Supplementary Figure 14a row 5; Figure 3a row 5",
          "original_sample": "MoCl5-CNTFs",
          "reported_strength_GPa": "2.4",
          "reported_conductivity_MSm": "17.32"
        },
        {
          "source": "MOESM3 Supplementary Figure 5a row 3",
          "original_sample": "MoCl5-CNTFs",
          "reported_strength_GPa": null,
          "reported_conductivity_MSm": "17.32"
        }
      ],
      "density_basis": "density_gradient_column_reported"
    },
    {
      "record_id": "rec_092eeb6a416e",
      "curated_state_id": "10.1038/s41467-026-69498-7|MoCl5-CNTFs-72 h",
      "source_file": "sun_2026.json",
      "source_sheet": "primary configuration series",
      "source_row": 10,
      "record_label": "MoCl5-CNTFs-72 h",
      "sample_name": "MoCl5-CNTFs-72 h",
      "material_family": "CNT_or_CNT_hybrid",
      "form_factor": "fiber_yarn",
      "citation_raw": "https://doi.org/10.1038/s41467-026-69498-7",
      "doi_raw": "10.1038/s41467-026-69498-7",
      "dataset_provenance": "ai_source_audited_primary_extraction",
      "primary_source_verification_status": "ai_source_checked_not_human_adjudicated",
      "source_citation_class": "peer_reviewed_research_record",
      "comparison_scope": "strict_candidate_missing_conditions",
      "specimen_linkage": "single_source_row_unverified",
      "source_priority": 0,
      "extraction_method": "ai_assisted_primary_source_data_audit",
      "curator": "CPT AI-assisted source audit",
      "statistic_type": "mean",
      "sample_size_n": null,
      "values": {
        "tensile_strength_Pa": 2200000000.0,
        "electrical_conductivity_S_m": 13650000.0
      },
      "measurement_metadata": {
        "tensile_strength": {
          "reported_value": 2.2,
          "reported_unit": "GPa",
          "reported_or_derived": "reported",
          "conversion_factor_to_canonical": 1000000000.0,
          "uncertainty_value_reported": 0.03,
          "uncertainty_value_canonical": 30000000.0,
          "uncertainty_type": "standard_deviation",
          "statistic_type": "mean",
          "sample_size_n": 5,
          "normalization_basis": "not_applicable",
          "density_basis": "not_applicable",
          "density_value_kg_m3": null,
          "density_source_locator": null,
          "cross_section_method": "Lateral SEM group mean diameter, circular area; FIB check separate",
          "value_bound_type": "point_estimate",
          "derivation_formula": null,
          "derivation_inputs_json": null,
          "source_locator": "41467_2026_69498_MOESM3_ESM.xlsx | MOESM3 Supplementary Figure 4d row 8; Supplementary Figure 4e row 8",
          "source_sha256": "8120f16299417ee8dfe97851fa5aacecf724f9436ed8c3db259e416d7ddd0239",
          "measurement_gauge_length_mm": 20,
          "crosshead_speed_mm_min": 1
        },
        "electrical_conductivity": {
          "reported_value": 13.65,
          "reported_unit": "MS/m",
          "reported_or_derived": "reported",
          "conversion_factor_to_canonical": 1000000.0,
          "uncertainty_value_reported": 0.12,
          "uncertainty_value_canonical": 120000.0,
          "uncertainty_type": "standard_deviation",
          "statistic_type": "mean",
          "sample_size_n": 5,
          "normalization_basis": "not_applicable",
          "density_basis": "not_applicable",
          "density_value_kg_m3": null,
          "density_source_locator": null,
          "cross_section_method": "Lateral SEM group mean diameter, circular area; FIB check separate",
          "value_bound_type": "point_estimate",
          "derivation_formula": null,
          "derivation_inputs_json": null,
          "source_locator": "41467_2026_69498_MOESM3_ESM.xlsx | MOESM3 Supplementary Figure 4d row 8; Supplementary Figure 4e row 8",
          "source_sha256": "8120f16299417ee8dfe97851fa5aacecf724f9436ed8c3db259e416d7ddd0239",
          "measurement_gauge_length_mm": 80,
          "uncertainty_qualification": "Conditional on group mean area; geometry uncertainty not propagated"
        }
      },
      "material_subclass": "wet-spun CNT fibers; plasma/molecular-doping controls",
      "synthesis_method": "CSA wet spinning",
      "postprocessing": "mocl5_time",
      "cross_section_method": "Lateral SEM group mean diameter, circular area; FIB check separate",
      "gauge_length_mm": 20,
      "measurement_method": "Tensile testing / four-probe electrical conductivity",
      "provenance_table_figure_page": "41467_2026_69498_MOESM3_ESM.xlsx | MOESM3 Supplementary Figure 4d row 8; Supplementary Figure 4e row 8",
      "conditions_notes": "Same named treatment cohort, not confirmed same filament. Mechanical gauge 20 mm, crosshead 1 mm/min; electrical voltage gauge 80 mm. Where present, the N stage includes O2/Ar plasma before N2/Ar. CSA-spun PCNTF is not demonstrated dopant-free. SD conditions on fixed group geometry, not a complete uncertainty budget. Main optimal N duration conflicts with source series; no unreported duration assigned. MoCl5/MoO3 sealed-tube treatment at 300 C (main pp.8-9)."
    },
    {
      "record_id": "rec_37a852332ebc",
      "curated_state_id": "10.1038/s41467-026-69498-7|N/MoCl5-CNTFs",
      "source_file": "sun_2026.json",
      "source_sheet": "primary configuration series",
      "source_row": 11,
      "record_label": "N/MoCl5-CNTFs",
      "sample_name": "N/MoCl5-CNTFs",
      "material_family": "CNT_or_CNT_hybrid",
      "form_factor": "fiber_yarn",
      "citation_raw": "https://doi.org/10.1038/s41467-026-69498-7",
      "doi_raw": "10.1038/s41467-026-69498-7",
      "dataset_provenance": "ai_source_audited_primary_extraction",
      "primary_source_verification_status": "ai_source_checked_not_human_adjudicated",
      "source_citation_class": "peer_reviewed_research_record",
      "comparison_scope": "strict_candidate_missing_conditions",
      "specimen_linkage": "single_source_row_unverified",
      "source_priority": 0,
      "extraction_method": "ai_assisted_primary_source_data_audit",
      "curator": "CPT AI-assisted source audit",
      "statistic_type": "mean",
      "sample_size_n": null,
      "values": {
        "tensile_strength_Pa": 2490000000.0,
        "electrical_conductivity_S_m": 27340000.0,
        "density_kg_m3": 1930.0,
        "diameter_m": 1.13e-05,
        "linear_density_kg_m": 2e-07,
        "specific_strength_N_m_kg": 1290000.0,
        "specific_electrical_conductivity_S_m2_kg": 14166.0,
        "initial_modulus_Pa": 147975000000.0,
        "g_d_ratio": 45.25,
        "ampacity_A_m2": 1241380000.0,
        "specific_modulus_N_m_kg": 76670984.45595855,
        "specific_volume_m3_kg": 0.0005181347150259067
      },
      "measurement_metadata": {
        "tensile_strength": {
          "reported_value": 2.49,
          "reported_unit": "GPa",
          "reported_or_derived": "reported",
          "conversion_factor_to_canonical": 1000000000.0,
          "uncertainty_value_reported": 0.15,
          "uncertainty_value_canonical": 150000000.0,
          "uncertainty_type": "standard_deviation",
          "statistic_type": "mean",
          "sample_size_n": 5,
          "normalization_basis": "not_applicable",
          "density_basis": "not_applicable",
          "density_value_kg_m3": null,
          "density_source_locator": null,
          "cross_section_method": "Lateral SEM group mean diameter, circular area; FIB check separate",
          "value_bound_type": "point_estimate",
          "derivation_formula": null,
          "derivation_inputs_json": null,
          "source_locator": "41467_2026_69498_MOESM3_ESM.xlsx | MOESM3 Supplementary Figure 14a row 6; Figure 3a row 6",
          "source_sha256": "8120f16299417ee8dfe97851fa5aacecf724f9436ed8c3db259e416d7ddd0239",
          "measurement_gauge_length_mm": 20,
          "crosshead_speed_mm_min": 1
        },
        "electrical_conductivity": {
          "reported_value": 27.34,
          "reported_unit": "MS/m",
          "reported_or_derived": "reported",
          "conversion_factor_to_canonical": 1000000.0,
          "uncertainty_value_reported": 0.09,
          "uncertainty_value_canonical": 90000.0,
          "uncertainty_type": "standard_deviation",
          "statistic_type": "mean",
          "sample_size_n": 5,
          "normalization_basis": "not_applicable",
          "density_basis": "not_applicable",
          "density_value_kg_m3": null,
          "density_source_locator": null,
          "cross_section_method": "Lateral SEM group mean diameter, circular area; FIB check separate",
          "value_bound_type": "point_estimate",
          "derivation_formula": null,
          "derivation_inputs_json": null,
          "source_locator": "41467_2026_69498_MOESM3_ESM.xlsx | MOESM3 Supplementary Figure 14a row 6; Figure 3a row 6",
          "source_sha256": "8120f16299417ee8dfe97851fa5aacecf724f9436ed8c3db259e416d7ddd0239",
          "measurement_gauge_length_mm": 80,
          "uncertainty_qualification": "Conditional on group mean area; geometry uncertainty not propagated"
        },
        "density": {
          "reported_value": 1.93,
          "reported_unit": "g/cm^3",
          "reported_or_derived": "reported",
          "conversion_factor_to_canonical": 1000,
          "uncertainty_value_reported": null,
          "uncertainty_value_canonical": null,
          "uncertainty_type": "not_reported",
          "statistic_type": "unspecified",
          "sample_size_n": null,
          "normalization_basis": "not_applicable",
          "density_basis": "density_gradient_column_reported",
          "density_value_kg_m3": null,
          "density_source_locator": null,
          "cross_section_method": "Lateral SEM group mean diameter, circular area; FIB check separate",
          "value_bound_type": "point_estimate",
          "derivation_formula": null,
          "derivation_inputs_json": null,
          "source_locator": "41467_2026_69498_MOESM1_ESM.pdf | Methods p.4; Table 9 p.36, N/MoCl5-CNTFs",
          "source_sha256": "243da295f332660aa6658850e3ccc654b1b27c1398198919aae677404445c57f",
          "statistic_qualification": "reported_cohort_density",
          "measurement_method": "Density-gradient column; carbon tetrachloride/dibromoethane; 24 h equilibration",
          "source_alternatives": [
            {
              "reported_value": 1.99,
              "reported_unit": "g/cm^3",
              "uncertainty_value_reported": 0.2,
              "uncertainty_type": "standard_deviation",
              "method": "linear_density_divided_by_SEM_area",
              "source_locator": "41467_2026_69498_MOESM1_ESM.pdf | p.36, Supplementary Table 9, N/MoCl5-CNTFs column"
            }
          ],
          "source_qualification": "Density 1.93 g/cm^3 is independently measured by the density-gradient column (SI Methods p.4), not inferred from conductivity. Alternative linear-density/SEM-area estimate 1.99 +/- 0.2 g/cm^3 retained, not a second sample. Table 9 c/d footnotes transpose the methods; use the explicit Methods and row headings. Gradient-density uncertainty and exact replicate count are not reported."
        },
        "diameter": {
          "reported_value": 11.3,
          "reported_unit": "um",
          "reported_or_derived": "reported",
          "conversion_factor_to_canonical": 1e-06,
          "uncertainty_value_reported": 0.02,
          "uncertainty_value_canonical": 2e-08,
          "uncertainty_type": "standard_deviation",
          "statistic_type": "mean",
          "sample_size_n": null,
          "normalization_basis": "not_applicable",
          "density_basis": "not_applicable",
          "density_value_kg_m3": null,
          "density_source_locator": null,
          "cross_section_method": "Lateral SEM group mean diameter, circular area; FIB check separate",
          "value_bound_type": "point_estimate",
          "derivation_formula": null,
          "derivation_inputs_json": null,
          "source_locator": "41467_2026_69498_MOESM1_ESM.pdf | p.36, Supplementary Table 9, N/MoCl5-CNTFs column",
          "source_sha256": "243da295f332660aa6658850e3ccc654b1b27c1398198919aae677404445c57f",
          "replicate_type": "SEM_positions_not_independent_fibers",
          "measurement_position_count": 30,
          "source_alternatives": [
            {
              "reported_value": 11.47,
              "reported_unit": "um",
              "uncertainty_value_reported": 0.15,
              "method": "FIB_cross_section_equivalent_diameter",
              "source_locator": "41467_2026_69498_MOESM1_ESM.pdf | p.36, Supplementary Table 9, N/MoCl5-CNTFs column"
            }
          ],
          "source_qualification": "Side-view SEM diameter; 30 source-workbook positions are not 30 independent fibers. Alternative FIB-area equivalent diameter 11.47 +/- 0.15 um."
        },
        "linear_density": {
          "reported_value": 0.2,
          "reported_unit": "tex",
          "reported_or_derived": "reported",
          "conversion_factor_to_canonical": 1e-06,
          "uncertainty_value_reported": 0.02,
          "uncertainty_value_canonical": 2e-08,
          "uncertainty_type": "standard_deviation",
          "statistic_type": "mean",
          "sample_size_n": 3,
          "normalization_basis": "not_applicable",
          "density_basis": "not_applicable",
          "density_value_kg_m3": null,
          "density_source_locator": null,
          "cross_section_method": "Lateral SEM group mean diameter, circular area; FIB check separate",
          "value_bound_type": "point_estimate",
          "derivation_formula": null,
          "derivation_inputs_json": null,
          "source_locator": "41467_2026_69498_MOESM1_ESM.pdf | p.36, Supplementary Table 9, N/MoCl5-CNTFs column",
          "source_sha256": "243da295f332660aa6658850e3ccc654b1b27c1398198919aae677404445c57f",
          "measurement_method": "Microbalance, 10 m fiber lengths",
          "measurement_gauge_length_mm": 10000,
          "source_qualification": "Three separate mass/length specimens in source workbook; not the five tensile/electrical rows."
        },
        "specific_strength": {
          "reported_value": 1.29,
          "reported_unit": "N/tex",
          "reported_or_derived": "reported",
          "conversion_factor_to_canonical": 1000000.0,
          "uncertainty_value_reported": 0.08,
          "uncertainty_value_canonical": 80000.0,
          "uncertainty_type": "standard_deviation",
          "statistic_type": "mean",
          "sample_size_n": 5,
          "normalization_basis": "directly_reported_mass_specific",
          "density_basis": "density_gradient_column_reported",
          "density_value_kg_m3": 1930.0,
          "density_source_locator": "41467_2026_69498_MOESM1_ESM.pdf | Methods p.4; Table 9 p.36, N/MoCl5-CNTFs",
          "cross_section_method": "Lateral SEM group mean diameter, circular area; FIB check separate",
          "value_bound_type": "point_estimate",
          "derivation_formula": null,
          "derivation_inputs_json": null,
          "source_locator": "41467_2026_69498_MOESM1_ESM.pdf | p.36, Supplementary Table 9, N/MoCl5-CNTFs column",
          "source_sha256": "243da295f332660aa6658850e3ccc654b1b27c1398198919aae677404445c57f",
          "source_normalization_method": "density_gradient_column",
          "source_qualification": "Source-reported Table 9 value; source workbook arithmetic uses density-gradient density. Fixed cohort density/area in source SDs; density and geometry uncertainties are not propagated. Same named cohort, not verified same filament or direct force/linear-density normalization. Main text reports 1.26 +/- 0.07 N/tex; SI Table 8/9 and workbook give 1.29 +/- 0.08. Use the explicit SI table/workbook convention; the main-text difference remains unresolved.",
          "source_alternatives": [
            {
              "reported_value": 1.26,
              "reported_unit": "N/tex",
              "uncertainty_value_reported": 0.07,
              "method": "main_text_normalization_unresolved",
              "source_locator": "article.pdf | main mechanical-performance text"
            }
          ]
        },
        "specific_electrical_conductivity": {
          "reported_value": 14166.0,
          "reported_unit": "S m^2/kg",
          "reported_or_derived": "reported",
          "conversion_factor_to_canonical": 1,
          "uncertainty_value_reported": 48.0,
          "uncertainty_value_canonical": 48.0,
          "uncertainty_type": "standard_deviation",
          "statistic_type": "mean",
          "sample_size_n": 5,
          "normalization_basis": "directly_reported_mass_specific",
          "density_basis": "density_gradient_column_reported",
          "density_value_kg_m3": 1930.0,
          "density_source_locator": "41467_2026_69498_MOESM1_ESM.pdf | Methods p.4; Table 9 p.36, N/MoCl5-CNTFs",
          "cross_section_method": "Lateral SEM group mean diameter, circular area; FIB check separate",
          "value_bound_type": "point_estimate",
          "derivation_formula": null,
          "derivation_inputs_json": null,
          "source_locator": "41467_2026_69498_MOESM1_ESM.pdf | p.36, Supplementary Table 9, N/MoCl5-CNTFs column",
          "source_sha256": "243da295f332660aa6658850e3ccc654b1b27c1398198919aae677404445c57f",
          "source_normalization_method": "density_gradient_column",
          "source_qualification": "Source-reported Table 9 value; source workbook arithmetic uses density-gradient density. Fixed cohort density/area in source SDs; density and geometry uncertainties are not propagated. Same named cohort, not verified same filament or direct force/linear-density normalization. Table 9 alternative linear-density-based value 13746 +/- 47 S m^2/kg. Footnote e names cross-sectional density, but the reported value closes with gradient density; the method discrepancy is retained, not treated as missing data. Alternative linear-density result differs between Table 9 and the workbook: 13746 versus 13748.39 S m^2/kg.",
          "source_alternatives": [
            {
              "reported_value": 13746,
              "reported_unit": "S m^2/kg",
              "uncertainty_value_reported": 47,
              "method": "linear_density_based",
              "source_locator": "41467_2026_69498_MOESM1_ESM.pdf | p.36, Supplementary Table 9, N/MoCl5-CNTFs column"
            }
          ]
        },
        "initial_modulus": {
          "reported_value": 147.975,
          "reported_unit": "GPa",
          "reported_or_derived": "reported",
          "conversion_factor_to_canonical": 1000000000.0,
          "uncertainty_value_reported": 9.863,
          "uncertainty_value_canonical": 9863000000.0,
          "uncertainty_type": "standard_deviation",
          "statistic_type": "mean",
          "sample_size_n": 5,
          "normalization_basis": "not_applicable",
          "density_basis": "not_applicable",
          "density_value_kg_m3": null,
          "density_source_locator": null,
          "cross_section_method": "Lateral SEM group mean diameter, circular area; FIB check separate",
          "value_bound_type": "point_estimate",
          "derivation_formula": null,
          "derivation_inputs_json": null,
          "source_locator": "41467_2026_69498_MOESM3_ESM.xlsx | Supplementary Figure 14b!B6:C6",
          "source_sha256": "8120f16299417ee8dfe97851fa5aacecf724f9436ed8c3db259e416d7ddd0239"
        },
        "g_d_ratio": {
          "reported_value": 45.25,
          "reported_unit": "ratio",
          "reported_or_derived": "reported",
          "conversion_factor_to_canonical": 1,
          "uncertainty_value_reported": 0.33,
          "uncertainty_value_canonical": 0.33,
          "uncertainty_type": "standard_deviation",
          "statistic_type": "mean",
          "sample_size_n": 5,
          "normalization_basis": "not_applicable",
          "density_basis": "not_applicable",
          "density_value_kg_m3": null,
          "density_source_locator": null,
          "cross_section_method": "Lateral SEM group mean diameter, circular area; FIB check separate",
          "value_bound_type": "point_estimate",
          "derivation_formula": null,
          "derivation_inputs_json": null,
          "source_locator": "41467_2026_69498_MOESM3_ESM.xlsx | Supplementary Figure 7d!B6:C6",
          "source_sha256": "8120f16299417ee8dfe97851fa5aacecf724f9436ed8c3db259e416d7ddd0239",
          "source_qualification": "Raman intensity IG/ID, 532 nm laser; not ID/IG (SI Methods p.4, Table 2 p.29)."
        },
        "ampacity": {
          "reported_value": 1241.38,
          "reported_unit": "A/mm^2",
          "reported_or_derived": "reported",
          "conversion_factor_to_canonical": 1000000.0,
          "uncertainty_value_reported": 94.34,
          "uncertainty_value_canonical": 94340000.0,
          "uncertainty_type": "standard_deviation",
          "statistic_type": "mean",
          "sample_size_n": null,
          "normalization_basis": "not_applicable",
          "density_basis": "not_applicable",
          "density_value_kg_m3": null,
          "density_source_locator": null,
          "cross_section_method": "Lateral SEM group mean diameter, circular area; FIB check separate",
          "value_bound_type": "point_estimate",
          "derivation_formula": null,
          "derivation_inputs_json": null,
          "source_locator": "41467_2026_69498_MOESM3_ESM.xlsx | Figure 3d!B6:C6",
          "source_sha256": "8120f16299417ee8dfe97851fa5aacecf724f9436ed8c3db259e416d7ddd0239",
          "source_qualification": "Failure current density in ambient air, 50 mm freestanding span (SI Methods p.5). Reported SD retained; exact independent replicate count not recovered."
        },
        "specific_modulus": {
          "reported_value": null,
          "reported_unit": null,
          "reported_or_derived": "derived",
          "conversion_factor_to_canonical": 1000000.0,
          "uncertainty_value_reported": null,
          "uncertainty_value_canonical": null,
          "uncertainty_type": "not_reported",
          "statistic_type": "unspecified",
          "sample_size_n": null,
          "normalization_basis": "derived_from_density",
          "density_basis": "density_gradient_column_reported",
          "density_value_kg_m3": 1930.0,
          "density_source_locator": "41467_2026_69498_MOESM1_ESM.pdf | Methods p.4; Table 9 p.36, N/MoCl5-CNTFs",
          "cross_section_method": "Lateral SEM group mean diameter, circular area; FIB check separate",
          "value_bound_type": "point_estimate",
          "derivation_formula": "specific_modulus_N_m_kg = initial_modulus_Pa / density_kg_m3",
          "derivation_inputs_json": {
            "initial_modulus_Pa": 147975000000.0,
            "density_kg_m3": 1930.0
          },
          "source_locator": "Ratio of cohort means: 41467_2026_69498_MOESM3_ESM.xlsx | Supplementary Figure 14b!B6:C6; 41467_2026_69498_MOESM1_ESM.pdf | Methods p.4; Table 9 p.36, N/MoCl5-CNTFs",
          "source_sha256": "8120f16299417ee8dfe97851fa5aacecf724f9436ed8c3db259e416d7ddd0239",
          "statistic_qualification": "ratio_of_cohort_means",
          "extraction_method": "deterministic_cohort_density_normalization",
          "uncertainty_qualification": "Input SDs retained on inputs; no paired covariance or complete propagated uncertainty available.",
          "input_provenance": {
            "record_id": "rec_37a852332ebc",
            "curated_state_id": "10.1038/s41467-026-69498-7|N/MoCl5-CNTFs",
            "numerator": {
              "reported_value": 147.975,
              "reported_unit": "GPa",
              "reported_or_derived": "reported",
              "conversion_factor_to_canonical": 1000000000.0,
              "uncertainty_value_reported": 9.863,
              "uncertainty_value_canonical": 9863000000.0,
              "uncertainty_type": "standard_deviation",
              "statistic_type": "mean",
              "sample_size_n": 5,
              "normalization_basis": "not_applicable",
              "density_basis": "not_applicable",
              "density_value_kg_m3": null,
              "density_source_locator": null,
              "cross_section_method": "Lateral SEM group mean diameter, circular area; FIB check separate",
              "value_bound_type": "point_estimate",
              "derivation_formula": null,
              "derivation_inputs_json": null,
              "source_locator": "41467_2026_69498_MOESM3_ESM.xlsx | Supplementary Figure 14b!B6:C6",
              "source_sha256": "8120f16299417ee8dfe97851fa5aacecf724f9436ed8c3db259e416d7ddd0239"
            },
            "density": {
              "reported_value": 1.93,
              "reported_unit": "g/cm^3",
              "reported_or_derived": "reported",
              "conversion_factor_to_canonical": 1000,
              "uncertainty_value_reported": null,
              "uncertainty_value_canonical": null,
              "uncertainty_type": "not_reported",
              "statistic_type": "unspecified",
              "sample_size_n": null,
              "normalization_basis": "not_applicable",
              "density_basis": "density_gradient_column_reported",
              "density_value_kg_m3": null,
              "density_source_locator": null,
              "cross_section_method": "Lateral SEM group mean diameter, circular area; FIB check separate",
              "value_bound_type": "point_estimate",
              "derivation_formula": null,
              "derivation_inputs_json": null,
              "source_locator": "41467_2026_69498_MOESM1_ESM.pdf | Methods p.4; Table 9 p.36, N/MoCl5-CNTFs",
              "source_sha256": "243da295f332660aa6658850e3ccc654b1b27c1398198919aae677404445c57f",
              "statistic_qualification": "reported_cohort_density",
              "measurement_method": "Density-gradient column; carbon tetrachloride/dibromoethane; 24 h equilibration",
              "source_alternatives": [
                {
                  "reported_value": 1.99,
                  "reported_unit": "g/cm^3",
                  "uncertainty_value_reported": 0.2,
                  "uncertainty_type": "standard_deviation",
                  "method": "linear_density_divided_by_SEM_area",
                  "source_locator": "41467_2026_69498_MOESM1_ESM.pdf | p.36, Supplementary Table 9, N/MoCl5-CNTFs column"
                }
              ],
              "source_qualification": "Density 1.93 g/cm^3 is independently measured by the density-gradient column (SI Methods p.4), not inferred from conductivity. Alternative linear-density/SEM-area estimate 1.99 +/- 0.2 g/cm^3 retained, not a second sample. Table 9 c/d footnotes transpose the methods; use the explicit Methods and row headings. Gradient-density uncertainty and exact replicate count are not reported."
            }
          },
          "source_qualification": "Calculated modulus/density ratio of named-cohort means using measured gradient density. Not a directly measured mass-specific modulus; no paired-filament covariance or propagated SD."
        },
        "specific_volume": {
          "reported_value": null,
          "reported_unit": null,
          "reported_or_derived": "derived",
          "conversion_factor_to_canonical": 1,
          "uncertainty_value_reported": null,
          "uncertainty_value_canonical": null,
          "uncertainty_type": "not_reported",
          "statistic_type": "unspecified",
          "sample_size_n": null,
          "normalization_basis": "derived_from_density",
          "density_basis": "density_gradient_column_reported",
          "density_value_kg_m3": 1930.0,
          "density_source_locator": "41467_2026_69498_MOESM1_ESM.pdf | Methods p.4; Table 9 p.36, N/MoCl5-CNTFs",
          "cross_section_method": "Lateral SEM group mean diameter, circular area; FIB check separate",
          "value_bound_type": "point_estimate",
          "derivation_formula": "specific_volume_m3_kg = 1 / density_kg_m3",
          "derivation_inputs_json": {
            "density_kg_m3": 1930.0
          },
          "source_locator": "41467_2026_69498_MOESM1_ESM.pdf | Methods p.4; Table 9 p.36, N/MoCl5-CNTFs",
          "source_sha256": "243da295f332660aa6658850e3ccc654b1b27c1398198919aae677404445c57f",
          "statistic_qualification": "reciprocal_of_cohort_density_not_mean_specimen_volume",
          "source_qualification": "Calculated reciprocal of the reported cohort density, not an average of specimen-specific volumes. Density method retained; no propagated uncertainty or extra independent observation asserted."
        }
      },
      "material_subclass": "wet-spun CNT fibers; plasma/molecular-doping controls",
      "synthesis_method": "CSA wet spinning",
      "postprocessing": "named_doping_cohorts",
      "cross_section_method": "Lateral SEM group mean diameter, circular area; FIB check separate",
      "gauge_length_mm": 20,
      "measurement_method": "Tensile testing / four-probe electrical conductivity",
      "provenance_table_figure_page": "41467_2026_69498_MOESM3_ESM.xlsx | MOESM3 Supplementary Figure 14a row 6; Figure 3a row 6",
      "conditions_notes": "Same named treatment cohort, not confirmed same filament. Mechanical gauge 20 mm, crosshead 1 mm/min; electrical voltage gauge 80 mm. Where present, the N stage includes O2/Ar plasma before N2/Ar. CSA-spun PCNTF is not demonstrated dopant-free. SD conditions on fixed group geometry, not a complete uncertainty budget. Main optimal N duration conflicts with source series; no unreported duration assigned. Mo treatment 48 h; N duration unresolved. MoCl5/MoO3 sealed-tube treatment at 300 C (main pp.8-9). Density 1.93 g/cm^3 is independently measured by the density-gradient column (SI Methods p.4), not inferred from conductivity. Alternative linear-density/SEM-area estimate 1.99 +/- 0.2 g/cm^3 retained, not a second sample. Table 9 c/d footnotes transpose the methods; use the explicit Methods and row headings. Gradient-density uncertainty and exact replicate count are not reported. Side-view SEM diameter; 30 source-workbook positions are not 30 independent fibers. Alternative FIB-area equivalent diameter 11.47 +/- 0.15 um. Three separate mass/length specimens in source workbook; not the five tensile/electrical rows. Source-reported Table 9 value; source workbook arithmetic uses density-gradient density. Fixed cohort density/area in source SDs; density and geometry uncertainties are not propagated. Same named cohort, not verified same filament or direct force/linear-density normalization. Table 9 alternative linear-density-based value 13746 +/- 47 S m^2/kg. Footnote e names cross-sectional density, but the reported value closes with gradient density; the method discrepancy is retained, not treated as missing data. Main text reports 1.26 +/- 0.07 N/tex; SI Table 8/9 and workbook give 1.29 +/- 0.08. Use the explicit SI table/workbook convention; the main-text difference remains unresolved. Alternative linear-density result differs between Table 9 and the workbook: 13746 versus 13748.39 S m^2/kg. Raman intensity IG/ID, 532 nm laser; not ID/IG (SI Methods p.4, Table 2 p.29). Failure current density in ambient air, 50 mm freestanding span (SI Methods p.5). Reported SD retained; exact independent replicate count not recovered. Calculated modulus/density ratio of named-cohort means using measured gradient density. Not a directly measured mass-specific modulus; no paired-filament covariance or propagated SD. Calculated reciprocal of the reported cohort density, not an average of specimen-specific volumes. Density method retained; no propagated uncertainty or extra independent observation asserted.",
      "source_aliases": [
        {
