Repository: gs-stanford/CarbonNanotubes

# Carbon Property Tables

CPT compares published carbon-material properties, preserves source citations,
and produces scientific figures through its website and Python/HTTP interfaces.

- [Property explorer](https://carbonnanotubes.onrender.com)
- [API guide](https://carbonnanotubes.onrender.com/api-guide)
- [Python tutorial](docs/API_TUTORIAL.md)
- [Processing tools and MCP](docs/PROCESSING_TOOLS.md)
- [Deployment instructions](web/DEPLOYMENT.md)

## Public Software, Private Backend

This repository contains website/API code, the Python client, MCP adapter,
schemas and administrative import tools. It does not distribute the source

File: data/curation/primary_additions/wang_2026.json (part 3 of 4)
          "source_cell": "C40",
          "source_text": "0.86 (0.86, 0.87, 1.16, 0.76, 0.66)",
          "reported_average": 0.86,
          "replicates": [
      "cross_section_method": "SEM/ImageJ segmented irregular unrolled cross-sections; rolled cross-sections by SEM",
      "density_basis": "not_applicable",
      "normalization_basis": "not_applicable",
      "value_bound_type": "point_estimate",
      "provenance_table_figure_page": "41467_2026_75150_MOESM9_ESM.xlsx | Fig.4a-f row 31",
      "synthesis_method": "Floating-catalyst pyrolysis; film cut into 2 mm starting ribbon",
      "postprocessing": "Purified starting ribbon; ethanol scouring 0.6 km with gradual 15% stretching; rolling not explicitly allocated in this dose series.",
      "conditions_notes": "2-mm starting-width film-derived narrow ribbon; fiber_yarn, not wide thermal film. Default Methods protocol 10 mm gauge, 20 mm/min; not independently confirmed for each replicate. Same named condition does not certify identical tested specimens. Temperature/humidity unspecified. Dose-specific summary; possible population overlap with generic Fig.4d is unknown. Not an independent study or joint strength/tenacity datum; generic Fig.4d has no assigned dose.",
      "comparison_note": "2-mm starting-width film-derived narrow ribbon; fiber_yarn, not wide thermal film. Default Methods protocol 10 mm gauge, 20 mm/min; not independently confirmed for each replicate. Same named condition does not certify identical tested specimens. Temperature/humidity unspecified. Dose-specific summary; possible population overlap with generic Fig.4d is unknown. Not an independent study or joint strength/tenacity datum; generic Fig.4d has no assigned dose.",
      "values": {
        "specific_strength_N_m_kg": 6030000,
        "linear_density_kg_m": 4e-7
      },
      "measurement_metadata": {
        "specific_strength": {
          "reported_value": 6.03,
          "reported_unit": "N/tex",
          "reported_or_derived": "reported",
          "conversion_factor_to_canonical": 1000000,
          "uncertainty_type": "not_reported",
          "uncertainty_value_reported": null,
          "uncertainty_value_canonical": null,
          "statistic_type": "mean",
          "sample_size_n": 3,
          "source_locator": "41467_2026_75150_MOESM9_ESM.xlsx | Fig.4a-f!E31:G31; main Fig.4c",
          "source_document": "41467_2026_75150_MOESM9_ESM.xlsx",
          "source_document_sha256": "b87dfa7f611e98f32777de20fcda678f38cc1bb6e0787eadf0b73dbe402f7845",
          "value_bound_type": "point_estimate",
          "normalization_basis": "direct_mass_specific_linear_density",
          "density_basis": "not_applicable",
          "reported_min": 5.63,
          "reported_max": 6.31,
          "canonical_min": 5630000,
          "canonical_max": 6310000,
          "range_statistic_type": "observed_replicate_min_max",
          "replicate_values_reported_json": "[6.31,5.63,6.15]",
          "source_recomputed_mean": 6.03,
          "uncertainty_notes": "Observed asymmetric replicate min-max, not SD/SEM/CI. No symmetric scalar uncertainty supplied; endpoints retained."
        },
        "linear_density": {
          "reported_value": 0.4,
          "reported_unit": "tex",
          "reported_or_derived": "reported",
          "conversion_factor_to_canonical": 0.000001,
          "uncertainty_type": "not_reported",
          "uncertainty_value_reported": null,
          "uncertainty_value_canonical": null,
          "statistic_type": "unspecified",
          "sample_size_n": null,
          "source_locator": "41467_2026_75150_MOESM9_ESM.xlsx | Fig.4a-f!G17:H17",
          "source_document": "41467_2026_75150_MOESM9_ESM.xlsx",
          "source_document_sha256": "b87dfa7f611e98f32777de20fcda678f38cc1bb6e0787eadf0b73dbe402f7845",
          "value_bound_type": "point_estimate",
          "normalization_basis": "not_applicable",
          "density_basis": "not_applicable",
          "measurement_definition": "Mass per length; Methods: microbalance on meters-long material, vibroscopy on 5-cm segments for checks. Exact method used for this scalar not allocated.",
          "conditions_notes": "Independent Fig.4b scalar in same named condition, not a measured replicate population or confirmed same specimen as Fig.4c/d."
        }
      },
      "source_facts": {
        "starting_ribbon_width_mm": 2,
        "cohort_linkage": "same_named_cohort_not_same_specimen",
        "default_tensile_protocol_not_per_replica_confirmation": true,
        "scour_distance_km": 0.6,
        "rolling_state": "not specified for Fig.4c summary",
        "independent_fig4b_scalar_points": [
          {
            "configuration": "DS-CNTF",
            "scour_distance_km": 0.6,
            "failure_load_N": 2.4516,
            "linear_density_tex": 0.4,
            "source_row": 17
          }
        ],
        "starting_film_thickness_nm": 921,
        "starting_dimensions_not_final_cross_section": true
      }
    },
    {
      "record_id": "rec_22150b3c681a",
      "curated_state_id": "wang-2026-s-cntf-dose-1p2-fig4c",
      "stable_cohort": "wang-2026-s-cntf-dose-1p2-fig4c",
      "source_file": "wang_2026.json",
      "source_sheet": "Fig.4a-f",
      "source_row": 32,
      "record_label": "S-CNTF 1.2 km Fig.4c summary",
      "sample_name": "Wang 2026 S-CNTF 1.2 km Fig.4c summary",
      "material_family": "CNT_or_CNT_hybrid",
      "material_subclass": "FCCVD CNT film-derived ribbon fiber",
      "form_factor": "fiber_yarn",
      "cnt_type": "single- and double-walled CNTs",
      "citation_raw": "https://doi.org/10.1038/s41467-026-75150-1",
      "doi_raw": "10.1038/s41467-026-75150-1",
      "url_raw": "https://www.nature.com/articles/s41467-026-75150-1",
      "publication_title": "Improvement of the tensile strength of carbon nanotube fibers to 12.5 GPa by fluidics-induced alignment and densification",
      "publication_authors_short": "Jian Nong Wang et al.",
      "publication_journal": "Nature Communications",
      "publication_year": 2026,
      "publication_published_date": "2026-07-02",
      "publication_issue_pages": "17, 8231",
      "dataset_provenance": "ai_source_audited_primary_extraction",
      "primary_source_verification_status": "ai_source_checked_not_human_adjudicated",
      "source_citation_class": "peer_reviewed_research_record",
      "comparison_scope": "strict_candidate_missing_conditions",
      "specimen_linkage": "single_source_row_unverified",
      "source_priority": 0,
      "extraction_method": "ai_assisted_primary_source_data_audit",
      "curator": "CPT AI-assisted source audit",
      "human_reviewed": false,
      "statistic_type": "mean",
      "sample_size_n": null,
      "measurement_direction": "axial",
      "gauge_length_mm": 10,
      "strain_rate_s_inv": 0.03333333333333333,
      "condition_temperature_C": null,
      "condition_atmosphere": null,
      "test_standard": null,
      "measurement_method": "Fiber tensile tester, 15 N load-cell capacity, stated force precision 0.0001 N; 20 mm/min crosshead at default 10 mm gauge.",
      "cross_section_method": "SEM/ImageJ segmented irregular unrolled cross-sections; rolled cross-sections by SEM",
      "density_basis": "not_applicable",
      "normalization_basis": "not_applicable",
      "value_bound_type": "point_estimate",
      "provenance_table_figure_page": "41467_2026_75150_MOESM9_ESM.xlsx | Fig.4a-f row 32",
      "synthesis_method": "Floating-catalyst pyrolysis; film cut into 2 mm starting ribbon",
      "postprocessing": "Purified starting ribbon; ethanol scouring 1.2 km, no imposed stretching; rolling not explicitly allocated in this dose series.",
      "conditions_notes": "2-mm starting-width film-derived narrow ribbon; fiber_yarn, not wide thermal film. Default Methods protocol 10 mm gauge, 20 mm/min; not independently confirmed for each replicate. Same named condition does not certify identical tested specimens. Temperature/humidity unspecified. Dose-specific summary; possible population overlap with generic Fig.4d is unknown. Not an independent study or joint strength/tenacity datum; generic Fig.4d has no assigned dose.",
      "comparison_note": "2-mm starting-width film-derived narrow ribbon; fiber_yarn, not wide thermal film. Default Methods protocol 10 mm gauge, 20 mm/min; not independently confirmed for each replicate. Same named condition does not certify identical tested specimens. Temperature/humidity unspecified. Dose-specific summary; possible population overlap with generic Fig.4d is unknown. Not an independent study or joint strength/tenacity datum; generic Fig.4d has no assigned dose.",
      "values": {
        "specific_strength_N_m_kg": 5230000,
        "linear_density_kg_m": 4.26e-7
      },
      "measurement_metadata": {
        "specific_strength": {
          "reported_value": 5.23,
          "reported_unit": "N/tex",
          "reported_or_derived": "reported",
          "conversion_factor_to_canonical": 1000000,
          "uncertainty_type": "not_reported",
          "uncertainty_value_reported": null,
          "uncertainty_value_canonical": null,
          "statistic_type": "mean",
          "sample_size_n": 3,
          "source_locator": "41467_2026_75150_MOESM9_ESM.xlsx | Fig.4a-f!B32:D32; main Fig.4c",
          "source_document": "41467_2026_75150_MOESM9_ESM.xlsx",
          "source_document_sha256": "b87dfa7f611e98f32777de20fcda678f38cc1bb6e0787eadf0b73dbe402f7845",
          "value_bound_type": "point_estimate",
          "normalization_basis": "direct_mass_specific_linear_density",
          "density_basis": "not_applicable",
          "reported_min": 5.05,
          "reported_max": 5.49,
          "canonical_min": 5050000,
          "canonical_max": 5490000,
          "range_statistic_type": "observed_replicate_min_max",
          "replicate_values_reported_json": "[5.05,5.49,5.17]",
          "source_recomputed_mean": 5.236666666666666,
          "uncertainty_notes": "Observed asymmetric replicate min-max, not SD/SEM/CI. No symmetric scalar uncertainty supplied; endpoints retained.",
          "source_discrepancy": "Main p.5 says 5.33 at 1.2 km; source B32 says 5.23. Canonical value follows explicitly dose-labelled source summary, not narrative or F/tex ratio."
        },
        "linear_density": {
          "reported_value": 0.426,
          "reported_unit": "tex",
          "reported_or_derived": "reported",
          "conversion_factor_to_canonical": 0.000001,
          "uncertainty_type": "not_reported",
          "uncertainty_value_reported": null,
          "uncertainty_value_canonical": null,
          "statistic_type": "unspecified",
          "sample_size_n": null,
          "source_locator": "41467_2026_75150_MOESM9_ESM.xlsx | Fig.4a-f!E21:F21",
          "source_document": "41467_2026_75150_MOESM9_ESM.xlsx",
          "source_document_sha256": "b87dfa7f611e98f32777de20fcda678f38cc1bb6e0787eadf0b73dbe402f7845",
          "value_bound_type": "point_estimate",
          "normalization_basis": "not_applicable",
          "density_basis": "not_applicable",
          "measurement_definition": "Mass per length; Methods: microbalance on meters-long material, vibroscopy on 5-cm segments for checks. Exact method used for this scalar not allocated.",
          "conditions_notes": "Independent Fig.4b scalar in same named condition, not a measured replicate population or confirmed same specimen as Fig.4c/d."
        }
      },
      "source_facts": {
        "starting_ribbon_width_mm": 2,
        "cohort_linkage": "same_named_cohort_not_same_specimen",
        "default_tensile_protocol_not_per_replica_confirmation": true,
        "scour_distance_km": 1.2,
        "rolling_state": "not specified for Fig.4c summary",
        "independent_fig4b_scalar_points": [
          {
            "configuration": "S-CNTF",
            "scour_distance_km": 1.2,
            "failure_load_N": 2.2123,
            "linear_density_tex": 0.426,
            "source_row": 21
          }
        ],
        "starting_film_thickness_nm": 921,
        "starting_dimensions_not_final_cross_section": true
      }
    },
    {
      "record_id": "rec_28b4964951da",
      "curated_state_id": "wang-2026-ds-cntf-dose-1p2-fig4c",
      "stable_cohort": "wang-2026-ds-cntf-dose-1p2-fig4c",
      "source_file": "wang_2026.json",
      "source_sheet": "Fig.4a-f",
      "source_row": 32,
      "record_label": "DS-CNTF 1.2 km Fig.4c summary",
      "sample_name": "Wang 2026 DS-CNTF 1.2 km Fig.4c summary",
      "material_family": "CNT_or_CNT_hybrid",
      "material_subclass": "FCCVD CNT film-derived ribbon fiber",
      "form_factor": "fiber_yarn",
      "cnt_type": "single- and double-walled CNTs",
      "citation_raw": "https://doi.org/10.1038/s41467-026-75150-1",
      "doi_raw": "10.1038/s41467-026-75150-1",
      "url_raw": "https://www.nature.com/articles/s41467-026-75150-1",
      "publication_title": "Improvement of the tensile strength of carbon nanotube fibers to 12.5 GPa by fluidics-induced alignment and densification",
      "publication_authors_short": "Jian Nong Wang et al.",
      "publication_journal": "Nature Communications",
      "publication_year": 2026,
      "publication_published_date": "2026-07-02",
      "publication_issue_pages": "17, 8231",
      "dataset_provenance": "ai_source_audited_primary_extraction",
      "primary_source_verification_status": "ai_source_checked_not_human_adjudicated",
      "source_citation_class": "peer_reviewed_research_record",
      "comparison_scope": "strict_candidate_missing_conditions",
      "specimen_linkage": "single_source_row_unverified",
      "source_priority": 0,
      "extraction_method": "ai_assisted_primary_source_data_audit",
      "curator": "CPT AI-assisted source audit",
      "human_reviewed": false,
      "statistic_type": "mean",
      "sample_size_n": null,
      "measurement_direction": "axial",
      "gauge_length_mm": 10,
      "strain_rate_s_inv": 0.03333333333333333,
      "condition_temperature_C": null,
      "condition_atmosphere": null,
      "test_standard": null,
      "measurement_method": "Fiber tensile tester, 15 N load-cell capacity, stated force precision 0.0001 N; 20 mm/min crosshead at default 10 mm gauge.",
      "cross_section_method": "SEM/ImageJ segmented irregular unrolled cross-sections; rolled cross-sections by SEM",
      "density_basis": "not_applicable",
      "normalization_basis": "not_applicable",
      "value_bound_type": "point_estimate",
      "provenance_table_figure_page": "41467_2026_75150_MOESM9_ESM.xlsx | Fig.4a-f row 32",
      "synthesis_method": "Floating-catalyst pyrolysis; film cut into 2 mm starting ribbon",
      "postprocessing": "Purified starting ribbon; ethanol scouring 1.2 km with gradual 15% stretching; rolling not explicitly allocated in this dose series.",
      "conditions_notes": "2-mm starting-width film-derived narrow ribbon; fiber_yarn, not wide thermal film. Default Methods protocol 10 mm gauge, 20 mm/min; not independently confirmed for each replicate. Same named condition does not certify identical tested specimens. Temperature/humidity unspecified. Dose-specific summary; possible population overlap with generic Fig.4d is unknown. Not an independent study or joint strength/tenacity datum; generic Fig.4d has no assigned dose.",
      "comparison_note": "2-mm starting-width film-derived narrow ribbon; fiber_yarn, not wide thermal film. Default Methods protocol 10 mm gauge, 20 mm/min; not independently confirmed for each replicate. Same named condition does not certify identical tested specimens. Temperature/humidity unspecified. Dose-specific summary; possible population overlap with generic Fig.4d is unknown. Not an independent study or joint strength/tenacity datum; generic Fig.4d has no assigned dose.",
      "values": {
        "specific_strength_N_m_kg": 7030000,
        "linear_density_kg_m": 4e-7
      },
      "measurement_metadata": {
        "specific_strength": {
          "reported_value": 7.03,
          "reported_unit": "N/tex",
          "reported_or_derived": "reported",
          "conversion_factor_to_canonical": 1000000,
          "uncertainty_type": "not_reported",
          "uncertainty_value_reported": null,
          "uncertainty_value_canonical": null,
          "statistic_type": "mean",
          "sample_size_n": 3,
          "source_locator": "41467_2026_75150_MOESM9_ESM.xlsx | Fig.4a-f!E32:G32; main Fig.4c",
          "source_document": "41467_2026_75150_MOESM9_ESM.xlsx",
          "source_document_sha256": "b87dfa7f611e98f32777de20fcda678f38cc1bb6e0787eadf0b73dbe402f7845",
          "value_bound_type": "point_estimate",
          "normalization_basis": "direct_mass_specific_linear_density",
          "density_basis": "not_applicable",
          "reported_min": 6.88,
          "reported_max": 7.26,
          "canonical_min": 6880000,
          "canonical_max": 7260000,
          "range_statistic_type": "observed_replicate_min_max",
          "replicate_values_reported_json": "[6.95,6.88,7.26]",
          "source_recomputed_mean": 7.03,
          "uncertainty_notes": "Observed asymmetric replicate min-max, not SD/SEM/CI. No symmetric scalar uncertainty supplied; endpoints retained."
        },
        "linear_density": {
          "reported_value": 0.4,
          "reported_unit": "tex",
          "reported_or_derived": "reported",
          "conversion_factor_to_canonical": 0.000001,
          "uncertainty_type": "not_reported",
          "uncertainty_value_reported": null,
          "uncertainty_value_canonical": null,
          "statistic_type": "unspecified",
          "sample_size_n": null,
          "source_locator": "41467_2026_75150_MOESM9_ESM.xlsx | Fig.4a-f!G18:H18",
          "source_document": "41467_2026_75150_MOESM9_ESM.xlsx",
          "source_document_sha256": "b87dfa7f611e98f32777de20fcda678f38cc1bb6e0787eadf0b73dbe402f7845",
          "value_bound_type": "point_estimate",
          "normalization_basis": "not_applicable",
          "density_basis": "not_applicable",
          "measurement_definition": "Mass per length; Methods: microbalance on meters-long material, vibroscopy on 5-cm segments for checks. Exact method used for this scalar not allocated.",
          "conditions_notes": "Independent Fig.4b scalar in same named condition, not a measured replicate population or confirmed same specimen as Fig.4c/d."
        }
      },
      "source_facts": {
        "starting_ribbon_width_mm": 2,
        "cohort_linkage": "same_named_cohort_not_same_specimen",
        "default_tensile_protocol_not_per_replica_confirmation": true,
        "scour_distance_km": 1.2,
        "rolling_state": "not specified for Fig.4c summary",
        "independent_fig4b_scalar_points": [
          {
            "configuration": "DS-CNTF",
            "scour_distance_km": 1.2,
            "failure_load_N": 2.7854,
            "linear_density_tex": 0.4,
            "source_row": 18
          }
        ],
        "starting_film_thickness_nm": 921,
        "starting_dimensions_not_final_cross_section": true
      }
    },
    {
      "record_id": "rec_a39ca9ae6a3a",
      "curated_state_id": "wang-2026-s-cntf-dose-3-fig4c",
      "stable_cohort": "wang-2026-s-cntf-dose-3-fig4c",
      "source_file": "wang_2026.json",
      "source_sheet": "Fig.4a-f",
      "source_row": 33,
      "record_label": "S-CNTF 3 km Fig.4c summary",
      "sample_name": "Wang 2026 S-CNTF 3 km Fig.4c summary",
      "material_family": "CNT_or_CNT_hybrid",
      "material_subclass": "FCCVD CNT film-derived ribbon fiber",
      "form_factor": "fiber_yarn",
      "cnt_type": "single- and double-walled CNTs",
      "citation_raw": "https://doi.org/10.1038/s41467-026-75150-1",
      "doi_raw": "10.1038/s41467-026-75150-1",
      "url_raw": "https://www.nature.com/articles/s41467-026-75150-1",
      "publication_title": "Improvement of the tensile strength of carbon nanotube fibers to 12.5 GPa by fluidics-induced alignment and densification",
      "publication_authors_short": "Jian Nong Wang et al.",
      "publication_journal": "Nature Communications",
      "publication_year": 2026,
      "publication_published_date": "2026-07-02",
      "publication_issue_pages": "17, 8231",
      "dataset_provenance": "ai_source_audited_primary_extraction",
      "primary_source_verification_status": "ai_source_checked_not_human_adjudicated",
      "source_citation_class": "peer_reviewed_research_record",
      "comparison_scope": "strict_candidate_missing_conditions",
      "specimen_linkage": "single_source_row_unverified",
      "source_priority": 0,
      "extraction_method": "ai_assisted_primary_source_data_audit",
      "curator": "CPT AI-assisted source audit",
      "human_reviewed": false,
      "statistic_type": "mean",
      "sample_size_n": null,
      "measurement_direction": "axial",
      "gauge_length_mm": 10,
      "strain_rate_s_inv": 0.03333333333333333,
      "condition_temperature_C": null,
      "condition_atmosphere": null,
      "test_standard": null,
      "measurement_method": "Fiber tensile tester, 15 N load-cell capacity, stated force precision 0.0001 N; 20 mm/min crosshead at default 10 mm gauge.",
      "cross_section_method": "SEM/ImageJ segmented irregular unrolled cross-sections; rolled cross-sections by SEM",
      "density_basis": "not_applicable",
      "normalization_basis": "not_applicable",
      "value_bound_type": "point_estimate",
      "provenance_table_figure_page": "41467_2026_75150_MOESM9_ESM.xlsx | Fig.4a-f row 33",
      "synthesis_method": "Floating-catalyst pyrolysis; film cut into 2 mm starting ribbon",
      "postprocessing": "Purified starting ribbon; ethanol scouring 3 km, no imposed stretching; rolling not explicitly allocated in this dose series.",
      "conditions_notes": "2-mm starting-width film-derived narrow ribbon; fiber_yarn, not wide thermal film. Default Methods protocol 10 mm gauge, 20 mm/min; not independently confirmed for each replicate. Same named condition does not certify identical tested specimens. Temperature/humidity unspecified. Dose-specific summary; possible population overlap with generic Fig.4d is unknown. Not an independent study or joint strength/tenacity datum; generic Fig.4d has no assigned dose.",
      "comparison_note": "2-mm starting-width film-derived narrow ribbon; fiber_yarn, not wide thermal film. Default Methods protocol 10 mm gauge, 20 mm/min; not independently confirmed for each replicate. Same named condition does not certify identical tested specimens. Temperature/humidity unspecified. Dose-specific summary; possible population overlap with generic Fig.4d is unknown. Not an independent study or joint strength/tenacity datum; generic Fig.4d has no assigned dose.",
      "values": {
        "specific_strength_N_m_kg": 5370000,
        "linear_density_kg_m": 4.26e-7
      },
      "measurement_metadata": {
        "specific_strength": {
          "reported_value": 5.37,
          "reported_unit": "N/tex",
          "reported_or_derived": "reported",
          "conversion_factor_to_canonical": 1000000,
          "uncertainty_type": "not_reported",
          "uncertainty_value_reported": null,
          "uncertainty_value_canonical": null,
          "statistic_type": "mean",
          "sample_size_n": 4,
          "source_locator": "41467_2026_75150_MOESM9_ESM.xlsx | Fig.4a-f!B33:D33; main Fig.4c",
          "source_document": "41467_2026_75150_MOESM9_ESM.xlsx",
          "source_document_sha256": "b87dfa7f611e98f32777de20fcda678f38cc1bb6e0787eadf0b73dbe402f7845",
          "value_bound_type": "point_estimate",
          "normalization_basis": "direct_mass_specific_linear_density",
          "density_basis": "not_applicable",
          "reported_min": 4.81,
          "reported_max": 6.34,
          "canonical_min": 4810000,
          "canonical_max": 6340000,
          "range_statistic_type": "observed_replicate_min_max",
          "replicate_values_reported_json": "[5.38,4.81,6.34,4.97]",
          "source_recomputed_mean": 5.375,
          "uncertainty_notes": "Observed asymmetric replicate min-max, not SD/SEM/CI. No symmetric scalar uncertainty supplied; endpoints retained."
        },
        "linear_density": {
          "reported_value": 0.426,
          "reported_unit": "tex",
          "reported_or_derived": "reported",
          "conversion_factor_to_canonical": 0.000001,
          "uncertainty_type": "not_reported",
          "uncertainty_value_reported": null,
          "uncertainty_value_canonical": null,
          "statistic_type": "unspecified",
          "sample_size_n": null,
          "source_locator": "41467_2026_75150_MOESM9_ESM.xlsx | Fig.4a-f!E22:F22",
          "source_document": "41467_2026_75150_MOESM9_ESM.xlsx",
          "source_document_sha256": "b87dfa7f611e98f32777de20fcda678f38cc1bb6e0787eadf0b73dbe402f7845",
          "value_bound_type": "point_estimate",
          "normalization_basis": "not_applicable",
          "density_basis": "not_applicable",
          "measurement_definition": "Mass per length; Methods: microbalance on meters-long material, vibroscopy on 5-cm segments for checks. Exact method used for this scalar not allocated.",
          "conditions_notes": "Independent Fig.4b scalar in same named condition, not a measured replicate population or confirmed same specimen as Fig.4c/d."
        }
      },
      "source_facts": {
        "starting_ribbon_width_mm": 2,
        "cohort_linkage": "same_named_cohort_not_same_specimen",
        "default_tensile_protocol_not_per_replica_confirmation": true,
        "scour_distance_km": 3,
        "rolling_state": "not specified for Fig.4c summary",
        "independent_fig4b_scalar_points": [
          {
            "configuration": "S-CNTF",
            "scour_distance_km": 3,
            "failure_load_N": 2.2707,
            "linear_density_tex": 0.426,
            "source_row": 22
          }
        ],
        "starting_film_thickness_nm": 921,
        "starting_dimensions_not_final_cross_section": true
      }
    },
    {
      "record_id": "rec_1c26f5f56842",
      "curated_state_id": "wang-2026-ds-cntf-dose-3-fig4c",
      "stable_cohort": "wang-2026-ds-cntf-dose-3-fig4c",
      "source_file": "wang_2026.json",
      "source_sheet": "Fig.4a-f",
      "source_row": 33,
      "record_label": "DS-CNTF 3 km Fig.4c summary",
      "sample_name": "Wang 2026 DS-CNTF 3 km Fig.4c summary",
      "material_family": "CNT_or_CNT_hybrid",
      "material_subclass": "FCCVD CNT film-derived ribbon fiber",
      "form_factor": "fiber_yarn",
      "cnt_type": "single- and double-walled CNTs",
      "citation_raw": "https://doi.org/10.1038/s41467-026-75150-1",
      "doi_raw": "10.1038/s41467-026-75150-1",
      "url_raw": "https://www.nature.com/articles/s41467-026-75150-1",
      "publication_title": "Improvement of the tensile strength of carbon nanotube fibers to 12.5 GPa by fluidics-induced alignment and densification",
      "publication_authors_short": "Jian Nong Wang et al.",
      "publication_journal": "Nature Communications",
      "publication_year": 2026,
      "publication_published_date": "2026-07-02",
      "publication_issue_pages": "17, 8231",
      "dataset_provenance": "ai_source_audited_primary_extraction",
      "primary_source_verification_status": "ai_source_checked_not_human_adjudicated",
      "source_citation_class": "peer_reviewed_research_record",
      "comparison_scope": "strict_candidate_missing_conditions",
      "specimen_linkage": "single_source_row_unverified",
      "source_priority": 0,
      "extraction_method": "ai_assisted_primary_source_data_audit",
      "curator": "CPT AI-assisted source audit",
      "human_reviewed": false,
      "statistic_type": "mean",
      "sample_size_n": null,
      "measurement_direction": "axial",
      "gauge_length_mm": 10,
      "strain_rate_s_inv": 0.03333333333333333,
      "condition_temperature_C": null,
      "condition_atmosphere": null,
      "test_standard": null,
      "measurement_method": "Fiber tensile tester, 15 N load-cell capacity, stated force precision 0.0001 N; 20 mm/min crosshead at default 10 mm gauge.",
      "cross_section_method": "SEM/ImageJ segmented irregular unrolled cross-sections; rolled cross-sections by SEM",
      "density_basis": "not_applicable",
      "normalization_basis": "not_applicable",
      "value_bound_type": "point_estimate",
      "provenance_table_figure_page": "41467_2026_75150_MOESM9_ESM.xlsx | Fig.4a-f row 33",
      "synthesis_method": "Floating-catalyst pyrolysis; film cut into 2 mm starting ribbon",
      "postprocessing": "Purified starting ribbon; ethanol scouring 3 km with gradual 15% stretching; rolling not explicitly allocated in this dose series.",
      "conditions_notes": "2-mm starting-width film-derived narrow ribbon; fiber_yarn, not wide thermal film. Default Methods protocol 10 mm gauge, 20 mm/min; not independently confirmed for each replicate. Same named condition does not certify identical tested specimens. Temperature/humidity unspecified. Dose-specific summary; possible population overlap with generic Fig.4d is unknown. Not an independent study or joint strength/tenacity datum; generic Fig.4d has no assigned dose.",
      "comparison_note": "2-mm starting-width film-derived narrow ribbon; fiber_yarn, not wide thermal film. Default Methods protocol 10 mm gauge, 20 mm/min; not independently confirmed for each replicate. Same named condition does not certify identical tested specimens. Temperature/humidity unspecified. Dose-specific summary; possible population overlap with generic Fig.4d is unknown. Not an independent study or joint strength/tenacity datum; generic Fig.4d has no assigned dose.",
      "values": {
        "specific_strength_N_m_kg": 7150000,
        "linear_density_kg_m": 4e-7
      },
      "measurement_metadata": {
        "specific_strength": {
          "reported_value": 7.15,
          "reported_unit": "N/tex",
          "reported_or_derived": "reported",
          "conversion_factor_to_canonical": 1000000,
          "uncertainty_type": "not_reported",
          "uncertainty_value_reported": null,
          "uncertainty_value_canonical": null,
          "statistic_type": "mean",
          "sample_size_n": 3,
          "source_locator": "41467_2026_75150_MOESM9_ESM.xlsx | Fig.4a-f!E33:G33; main Fig.4c",
          "source_document": "41467_2026_75150_MOESM9_ESM.xlsx",
          "source_document_sha256": "b87dfa7f611e98f32777de20fcda678f38cc1bb6e0787eadf0b73dbe402f7845",
          "value_bound_type": "point_estimate",
          "normalization_basis": "direct_mass_specific_linear_density",
          "density_basis": "not_applicable",
          "reported_min": 6.71,
          "reported_max": 7.72,
          "canonical_min": 6710000,
          "canonical_max": 7720000,
          "range_statistic_type": "observed_replicate_min_max",
          "replicate_values_reported_json": "[7.72,6.71,7.02]",
          "source_recomputed_mean": 7.1499999999999995,
          "uncertainty_notes": "Observed asymmetric replicate min-max, not SD/SEM/CI. No symmetric scalar uncertainty supplied; endpoints retained."
        },
        "linear_density": {
          "reported_value": 0.4,
          "reported_unit": "tex",
          "reported_or_derived": "reported",
          "conversion_factor_to_canonical": 0.000001,
          "uncertainty_type": "not_reported",
          "uncertainty_value_reported": null,
          "uncertainty_value_canonical": null,
          "statistic_type": "unspecified",
          "sample_size_n": null,
          "source_locator": "41467_2026_75150_MOESM9_ESM.xlsx | Fig.4a-f!G19:H19",
          "source_document": "41467_2026_75150_MOESM9_ESM.xlsx",
          "source_document_sha256": "b87dfa7f611e98f32777de20fcda678f38cc1bb6e0787eadf0b73dbe402f7845",
          "value_bound_type": "point_estimate",
          "normalization_basis": "not_applicable",
          "density_basis": "not_applicable",
          "measurement_definition": "Mass per length; Methods: microbalance on meters-long material, vibroscopy on 5-cm segments for checks. Exact method used for this scalar not allocated.",
          "conditions_notes": "Independent Fig.4b scalar in same named condition, not a measured replicate population or confirmed same specimen as Fig.4c/d."
        }
      },
      "source_facts": {
        "starting_ribbon_width_mm": 2,
        "cohort_linkage": "same_named_cohort_not_same_specimen",
        "default_tensile_protocol_not_per_replica_confirmation": true,
        "scour_distance_km": 3,
        "rolling_state": "not specified for Fig.4c summary",
        "independent_fig4b_scalar_points": [
          {
            "configuration": "DS-CNTF",
            "scour_distance_km": 3,
            "failure_load_N": 2.813,
            "linear_density_tex": 0.4,
            "source_row": 19
          }
        ],
        "starting_film_thickness_nm": 921,
        "starting_dimensions_not_final_cross_section": true
      }
    },
    {
      "record_id": "rec_ec1ceb9000d6",
      "curated_state_id": "wang-2026-ds-thinf-unrolled-fig4d",
      "stable_cohort": "wang-2026-ds-thinf-unrolled-fig4d",
      "source_file": "wang_2026.json",
      "source_sheet": "Fig.4a-f",
      "source_row": 46,
      "record_label": "DS-THINF unrolled narrow tensile strip",
      "sample_name": "Wang 2026 DS-THINF unrolled narrow tensile strip",
      "material_family": "CNT_or_CNT_hybrid",
      "material_subclass": "FCCVD CNT film-derived ribbon fiber",
      "form_factor": "fiber_yarn",
      "cnt_type": "single- and double-walled CNTs",
      "citation_raw": "https://doi.org/10.1038/s41467-026-75150-1",
      "doi_raw": "10.1038/s41467-026-75150-1",
      "url_raw": "https://www.nature.com/articles/s41467-026-75150-1",
      "publication_title": "Improvement of the tensile strength of carbon nanotube fibers to 12.5 GPa by fluidics-induced alignment and densification",
      "publication_authors_short": "Jian Nong Wang et al.",
      "publication_journal": "Nature Communications",
      "publication_year": 2026,
      "publication_published_date": "2026-07-02",
      "publication_issue_pages": "17, 8231",
      "dataset_provenance": "ai_source_audited_primary_extraction",
      "primary_source_verification_status": "ai_source_checked_not_human_adjudicated",
      "source_citation_class": "peer_reviewed_research_record",
      "comparison_scope": "strict_candidate_missing_conditions",
      "specimen_linkage": "single_source_row_unverified",
      "source_priority": 0,
      "extraction_method": "ai_assisted_primary_source_data_audit",
      "curator": "CPT AI-assisted source audit",
      "human_reviewed": false,
      "statistic_type": "mean",
      "sample_size_n": null,
      "measurement_direction": "axial",
      "gauge_length_mm": 10,
      "strain_rate_s_inv": 0.03333333333333333,
      "condition_temperature_C": null,
      "condition_atmosphere": null,
      "test_standard": null,
      "measurement_method": "Fiber tensile tester, 15 N load-cell capacity, stated force precision 0.0001 N; 20 mm/min crosshead at default 10 mm gauge.",
      "cross_section_method": "SEM/ImageJ segmented irregular unrolled cross-sections; rolled cross-sections by SEM",
      "density_basis": "not_applicable",
      "normalization_basis": "not_applicable",
      "value_bound_type": "point_estimate",
      "provenance_table_figure_page": "41467_2026_75150_MOESM9_ESM.xlsx | Fig.4a-f row 46",
      "synthesis_method": "Floating-catalyst pyrolysis; film cut into 2 mm starting ribbon",
      "postprocessing": "Separate 152 nm starting film, 2-mm narrow strips; ethanol scouring with 15% stretching; unrolled.",
      "conditions_notes": "2-mm starting-width film-derived narrow ribbon; fiber_yarn, not wide thermal film. Default Methods protocol 10 mm gauge, 20 mm/min; not independently confirmed for each replicate. Same named condition does not certify identical tested specimens. Temperature/humidity unspecified. Canonical strength is analyst mean 12.43 GPa; reported 12.5 conflict explicitly retained. Not the wide DS-THINF transport film. Modulus/strain narrative same configuration only; not joint-specimen data.",
      "comparison_note": "2-mm starting-width film-derived narrow ribbon; fiber_yarn, not wide thermal film. Default Methods protocol 10 mm gauge, 20 mm/min; not independently confirmed for each replicate. Same named condition does not certify identical tested specimens. Temperature/humidity unspecified. Canonical strength is analyst mean 12.43 GPa; reported 12.5 conflict explicitly retained. Not the wide DS-THINF transport film. Modulus/strain narrative same configuration only; not joint-specimen data.",
      "values": {
        "tensile_strength_Pa": 12430000000,
        "specific_strength_N_m_kg": 7500000,
        "initial_modulus_Pa": 260000000000,
        "breaking_strain_fraction": 0.07
      },
      "measurement_metadata": {
        "tensile_strength": {
          "reported_value": null,
          "reported_unit": "GPa",
          "reported_or_derived": "derived",
          "conversion_factor_to_canonical": 1000000000,
          "uncertainty_type": "not_reported",
          "uncertainty_value_reported": null,
          "uncertainty_value_canonical": null,
          "statistic_type": "mean",
          "sample_size_n": 4,
          "source_locator": "41467_2026_75150_MOESM9_ESM.xlsx | Fig.4a-f!C46:E46; analyst arithmetic mean of four explicitly listed replicates",
          "source_document": "41467_2026_75150_MOESM9_ESM.xlsx",
          "source_document_sha256": "b87dfa7f611e98f32777de20fcda678f38cc1bb6e0787eadf0b73dbe402f7845",
          "value_bound_type": "point_estimate",
          "normalization_basis": "not_applicable",
          "density_basis": "not_applicable",
          "reported_min": 12.35,
          "reported_max": 12.6,
          "canonical_min": 12350000000,
          "canonical_max": 12600000000,
          "range_statistic_type": "observed_replicate_min_max",
          "replicate_values_reported_json": "[12.35,12.37,12.4,12.6]",
          "source_recomputed_mean": 12.43,
          "uncertainty_notes": "Observed asymmetric replicate min-max, not SD/SEM/CI. No symmetric scalar uncertainty supplied; endpoints retained.",
          "author_reported_summary": 12.5,
          "derivation_formula": "(12.35 + 12.37 + 12.40 + 12.60) / 4 = 12.43 GPa",
          "derivation_inputs_json": "{\"replicates_GPa\":[12.35,12.37,12.4,12.6]}",
          "source_discrepancy": "Author summary 12.5 GPa is not mean of listed four (12.43 GPa). Canonical statistic explicitly analyst-computed; author 12.5 retained here, not silently corrected. Published errors +0.1/-0.15 are relative to 12.5, not 12.43.",
          "reported_error_upper": 0.1,
          "reported_error_lower": 0.15
        },
        "specific_strength": {
          "reported_value": 7.5,
          "reported_unit": "N/tex",
          "reported_or_derived": "reported",
          "conversion_factor_to_canonical": 1000000,
          "uncertainty_type": "not_reported",
          "uncertainty_value_reported": null,
          "uncertainty_value_canonical": null,
          "statistic_type": "mean",
          "sample_size_n": 4,
          "source_locator": "41467_2026_75150_MOESM9_ESM.xlsx | Fig.4a-f!H33:J33; 3 km DS-THINF summary",
          "source_document": "41467_2026_75150_MOESM9_ESM.xlsx",
          "source_document_sha256": "b87dfa7f611e98f32777de20fcda678f38cc1bb6e0787eadf0b73dbe402f7845",
          "value_bound_type": "point_estimate",
          "normalization_basis": "direct_mass_specific_linear_density",
          "density_basis": "not_applicable",
          "reported_min": 7.41,
          "reported_max": 7.56,
          "canonical_min": 7410000,
          "canonical_max": 7560000,
          "range_statistic_type": "observed_replicate_min_max",
          "replicate_values_reported_json": "[7.41,7.42,7.44,7.56]",
          "source_recomputed_mean": 7.4575,
