Repository: gs-stanford/CarbonNanotubes

# Carbon Property Tables

CPT compares published carbon-material properties, preserves source citations,
and produces scientific figures through its website and Python/HTTP interfaces.

- [Property explorer](https://carbonnanotubes.onrender.com)
- [API guide](https://carbonnanotubes.onrender.com/api-guide)
- [Python tutorial](docs/API_TUTORIAL.md)
- [Processing tools and MCP](docs/PROCESSING_TOOLS.md)
- [Deployment instructions](web/DEPLOYMENT.md)

## Public Software, Private Backend

This repository contains website/API code, the Python client, MCP adapter,
schemas and administrative import tools. It does not distribute the source

File: data/curation/primary_additions/sun_2026.json (part 4 of 4)
{
          "source": "MOESM3 Supplementary Figure 12b row 6",
          "original_sample": "N/MoCl5-CNTFs-48 h",
          "reported_strength_GPa": null,
          "reported_conductivity_MSm": "27.34"
        },
        {
          "source": "MOESM3 Supplementary Figure 13a row 6",
          "original_sample": "N/MoCl5-CNTFs",
          "reported_strength_GPa": null,
          "reported_conductivity_MSm": "27.34"
        },
        {
          "source": "MOESM3 Supplementary Figure 5a row 4",
          "original_sample": "N/MoCl5-CNTFs",
          "reported_strength_GPa": null,
          "reported_conductivity_MSm": "27.34"
        }
      ],
      "density_basis": "density_gradient_column_reported"
    },
    {
      "record_id": "rec_ccc280875731",
      "curated_state_id": "10.1038/s41467-026-69498-7|N/MoCl5-CNTFs-9 h",
      "source_file": "sun_2026.json",
      "source_sheet": "primary configuration series",
      "source_row": 12,
      "record_label": "N/MoCl5-CNTFs-9 h",
      "sample_name": "N/MoCl5-CNTFs-9 h",
      "material_family": "CNT_or_CNT_hybrid",
      "form_factor": "fiber_yarn",
      "citation_raw": "https://doi.org/10.1038/s41467-026-69498-7",
      "doi_raw": "10.1038/s41467-026-69498-7",
      "dataset_provenance": "ai_source_audited_primary_extraction",
      "primary_source_verification_status": "ai_source_checked_not_human_adjudicated",
      "source_citation_class": "peer_reviewed_research_record",
      "comparison_scope": "strict_candidate_missing_conditions",
      "specimen_linkage": "single_source_row_unverified",
      "source_priority": 0,
      "extraction_method": "ai_assisted_primary_source_data_audit",
      "curator": "CPT AI-assisted source audit",
      "statistic_type": "mean",
      "sample_size_n": null,
      "values": {
        "electrical_conductivity_S_m": 21770000.0
      },
      "measurement_metadata": {
        "electrical_conductivity": {
          "reported_value": 21.77,
          "reported_unit": "MS/m",
          "reported_or_derived": "reported",
          "conversion_factor_to_canonical": 1000000.0,
          "uncertainty_value_reported": 0.07,
          "uncertainty_value_canonical": 70000.0,
          "uncertainty_type": "standard_deviation",
          "statistic_type": "mean",
          "sample_size_n": 5,
          "normalization_basis": "not_applicable",
          "density_basis": "not_applicable",
          "density_value_kg_m3": null,
          "density_source_locator": null,
          "cross_section_method": "Lateral SEM group mean diameter, circular area; FIB check separate",
          "value_bound_type": "point_estimate",
          "derivation_formula": null,
          "derivation_inputs_json": null,
          "source_locator": "41467_2026_69498_MOESM3_ESM.xlsx | MOESM3 Supplementary Figure 12b row 3",
          "source_sha256": "8120f16299417ee8dfe97851fa5aacecf724f9436ed8c3db259e416d7ddd0239",
          "measurement_gauge_length_mm": 80,
          "uncertainty_qualification": "Conditional on group mean area; geometry uncertainty not propagated"
        }
      },
      "material_subclass": "wet-spun CNT fibers; plasma/molecular-doping controls",
      "synthesis_method": "CSA wet spinning",
      "postprocessing": "co_doping_time",
      "cross_section_method": "Lateral SEM group mean diameter, circular area; FIB check separate",
      "gauge_length_mm": null,
      "measurement_method": "Four-probe electrical conductivity",
      "provenance_table_figure_page": "41467_2026_69498_MOESM3_ESM.xlsx | MOESM3 Supplementary Figure 12b row 3",
      "conditions_notes": "Same named treatment cohort, not confirmed same filament. Mechanical gauge 20 mm, crosshead 1 mm/min; electrical voltage gauge 80 mm. Where present, the N stage includes O2/Ar plasma before N2/Ar. CSA-spun PCNTF is not demonstrated dopant-free. SD conditions on fixed group geometry, not a complete uncertainty budget. Main optimal N duration conflicts with source series; no unreported duration assigned. MoCl5/MoO3 sealed-tube treatment at 300 C (main pp.8-9)."
    },
    {
      "record_id": "rec_02037bc0ddfc",
      "curated_state_id": "10.1038/s41467-026-69498-7|N/MoCl5-CNTFs-12 h",
      "source_file": "sun_2026.json",
      "source_sheet": "primary configuration series",
      "source_row": 13,
      "record_label": "N/MoCl5-CNTFs-12 h",
      "sample_name": "N/MoCl5-CNTFs-12 h",
      "material_family": "CNT_or_CNT_hybrid",
      "form_factor": "fiber_yarn",
      "citation_raw": "https://doi.org/10.1038/s41467-026-69498-7",
      "doi_raw": "10.1038/s41467-026-69498-7",
      "dataset_provenance": "ai_source_audited_primary_extraction",
      "primary_source_verification_status": "ai_source_checked_not_human_adjudicated",
      "source_citation_class": "peer_reviewed_research_record",
      "comparison_scope": "strict_candidate_missing_conditions",
      "specimen_linkage": "single_source_row_unverified",
      "source_priority": 0,
      "extraction_method": "ai_assisted_primary_source_data_audit",
      "curator": "CPT AI-assisted source audit",
      "statistic_type": "mean",
      "sample_size_n": null,
      "values": {
        "electrical_conductivity_S_m": 22020000.0
      },
      "measurement_metadata": {
        "electrical_conductivity": {
          "reported_value": 22.02,
          "reported_unit": "MS/m",
          "reported_or_derived": "reported",
          "conversion_factor_to_canonical": 1000000.0,
          "uncertainty_value_reported": 0.06,
          "uncertainty_value_canonical": 60000.0,
          "uncertainty_type": "standard_deviation",
          "statistic_type": "mean",
          "sample_size_n": 5,
          "normalization_basis": "not_applicable",
          "density_basis": "not_applicable",
          "density_value_kg_m3": null,
          "density_source_locator": null,
          "cross_section_method": "Lateral SEM group mean diameter, circular area; FIB check separate",
          "value_bound_type": "point_estimate",
          "derivation_formula": null,
          "derivation_inputs_json": null,
          "source_locator": "41467_2026_69498_MOESM3_ESM.xlsx | MOESM3 Supplementary Figure 12b row 4",
          "source_sha256": "8120f16299417ee8dfe97851fa5aacecf724f9436ed8c3db259e416d7ddd0239",
          "measurement_gauge_length_mm": 80,
          "uncertainty_qualification": "Conditional on group mean area; geometry uncertainty not propagated"
        }
      },
      "material_subclass": "wet-spun CNT fibers; plasma/molecular-doping controls",
      "synthesis_method": "CSA wet spinning",
      "postprocessing": "co_doping_time",
      "cross_section_method": "Lateral SEM group mean diameter, circular area; FIB check separate",
      "gauge_length_mm": null,
      "measurement_method": "Four-probe electrical conductivity",
      "provenance_table_figure_page": "41467_2026_69498_MOESM3_ESM.xlsx | MOESM3 Supplementary Figure 12b row 4",
      "conditions_notes": "Same named treatment cohort, not confirmed same filament. Mechanical gauge 20 mm, crosshead 1 mm/min; electrical voltage gauge 80 mm. Where present, the N stage includes O2/Ar plasma before N2/Ar. CSA-spun PCNTF is not demonstrated dopant-free. SD conditions on fixed group geometry, not a complete uncertainty budget. Main optimal N duration conflicts with source series; no unreported duration assigned. MoCl5/MoO3 sealed-tube treatment at 300 C (main pp.8-9)."
    },
    {
      "record_id": "rec_9c7066b920d1",
      "curated_state_id": "10.1038/s41467-026-69498-7|N/MoCl5-CNTFs-24 h",
      "source_file": "sun_2026.json",
      "source_sheet": "primary configuration series",
      "source_row": 14,
      "record_label": "N/MoCl5-CNTFs-24 h",
      "sample_name": "N/MoCl5-CNTFs-24 h",
      "material_family": "CNT_or_CNT_hybrid",
      "form_factor": "fiber_yarn",
      "citation_raw": "https://doi.org/10.1038/s41467-026-69498-7",
      "doi_raw": "10.1038/s41467-026-69498-7",
      "dataset_provenance": "ai_source_audited_primary_extraction",
      "primary_source_verification_status": "ai_source_checked_not_human_adjudicated",
      "source_citation_class": "peer_reviewed_research_record",
      "comparison_scope": "strict_candidate_missing_conditions",
      "specimen_linkage": "single_source_row_unverified",
      "source_priority": 0,
      "extraction_method": "ai_assisted_primary_source_data_audit",
      "curator": "CPT AI-assisted source audit",
      "statistic_type": "mean",
      "sample_size_n": null,
      "values": {
        "electrical_conductivity_S_m": 23440000.0
      },
      "measurement_metadata": {
        "electrical_conductivity": {
          "reported_value": 23.44,
          "reported_unit": "MS/m",
          "reported_or_derived": "reported",
          "conversion_factor_to_canonical": 1000000.0,
          "uncertainty_value_reported": 0.08,
          "uncertainty_value_canonical": 80000.0,
          "uncertainty_type": "standard_deviation",
          "statistic_type": "mean",
          "sample_size_n": 5,
          "normalization_basis": "not_applicable",
          "density_basis": "not_applicable",
          "density_value_kg_m3": null,
          "density_source_locator": null,
          "cross_section_method": "Lateral SEM group mean diameter, circular area; FIB check separate",
          "value_bound_type": "point_estimate",
          "derivation_formula": null,
          "derivation_inputs_json": null,
          "source_locator": "41467_2026_69498_MOESM3_ESM.xlsx | MOESM3 Supplementary Figure 12b row 5",
          "source_sha256": "8120f16299417ee8dfe97851fa5aacecf724f9436ed8c3db259e416d7ddd0239",
          "measurement_gauge_length_mm": 80,
          "uncertainty_qualification": "Conditional on group mean area; geometry uncertainty not propagated"
        }
      },
      "material_subclass": "wet-spun CNT fibers; plasma/molecular-doping controls",
      "synthesis_method": "CSA wet spinning",
      "postprocessing": "co_doping_time",
      "cross_section_method": "Lateral SEM group mean diameter, circular area; FIB check separate",
      "gauge_length_mm": null,
      "measurement_method": "Four-probe electrical conductivity",
      "provenance_table_figure_page": "41467_2026_69498_MOESM3_ESM.xlsx | MOESM3 Supplementary Figure 12b row 5",
      "conditions_notes": "Same named treatment cohort, not confirmed same filament. Mechanical gauge 20 mm, crosshead 1 mm/min; electrical voltage gauge 80 mm. Where present, the N stage includes O2/Ar plasma before N2/Ar. CSA-spun PCNTF is not demonstrated dopant-free. SD conditions on fixed group geometry, not a complete uncertainty budget. Main optimal N duration conflicts with source series; no unreported duration assigned. MoCl5/MoO3 sealed-tube treatment at 300 C (main pp.8-9)."
    },
    {
      "record_id": "rec_a1ad56246ea5",
      "curated_state_id": "10.1038/s41467-026-69498-7|N/MoCl5-CNTFs-72 h",
      "source_file": "sun_2026.json",
      "source_sheet": "primary configuration series",
      "source_row": 15,
      "record_label": "N/MoCl5-CNTFs-72 h",
      "sample_name": "N/MoCl5-CNTFs-72 h",
      "material_family": "CNT_or_CNT_hybrid",
      "form_factor": "fiber_yarn",
      "citation_raw": "https://doi.org/10.1038/s41467-026-69498-7",
      "doi_raw": "10.1038/s41467-026-69498-7",
      "dataset_provenance": "ai_source_audited_primary_extraction",
      "primary_source_verification_status": "ai_source_checked_not_human_adjudicated",
      "source_citation_class": "peer_reviewed_research_record",
      "comparison_scope": "strict_candidate_missing_conditions",
      "specimen_linkage": "single_source_row_unverified",
      "source_priority": 0,
      "extraction_method": "ai_assisted_primary_source_data_audit",
      "curator": "CPT AI-assisted source audit",
      "statistic_type": "mean",
      "sample_size_n": null,
      "values": {
        "electrical_conductivity_S_m": 21440000.0
      },
      "measurement_metadata": {
        "electrical_conductivity": {
          "reported_value": 21.44,
          "reported_unit": "MS/m",
          "reported_or_derived": "reported",
          "conversion_factor_to_canonical": 1000000.0,
          "uncertainty_value_reported": 0.1,
          "uncertainty_value_canonical": 100000.0,
          "uncertainty_type": "standard_deviation",
          "statistic_type": "mean",
          "sample_size_n": 5,
          "normalization_basis": "not_applicable",
          "density_basis": "not_applicable",
          "density_value_kg_m3": null,
          "density_source_locator": null,
          "cross_section_method": "Lateral SEM group mean diameter, circular area; FIB check separate",
          "value_bound_type": "point_estimate",
          "derivation_formula": null,
          "derivation_inputs_json": null,
          "source_locator": "41467_2026_69498_MOESM3_ESM.xlsx | MOESM3 Supplementary Figure 12b row 7",
          "source_sha256": "8120f16299417ee8dfe97851fa5aacecf724f9436ed8c3db259e416d7ddd0239",
          "measurement_gauge_length_mm": 80,
          "uncertainty_qualification": "Conditional on group mean area; geometry uncertainty not propagated"
        }
      },
      "material_subclass": "wet-spun CNT fibers; plasma/molecular-doping controls",
      "synthesis_method": "CSA wet spinning",
      "postprocessing": "co_doping_time",
      "cross_section_method": "Lateral SEM group mean diameter, circular area; FIB check separate",
      "gauge_length_mm": null,
      "measurement_method": "Four-probe electrical conductivity",
      "provenance_table_figure_page": "41467_2026_69498_MOESM3_ESM.xlsx | MOESM3 Supplementary Figure 12b row 7",
      "conditions_notes": "Same named treatment cohort, not confirmed same filament. Mechanical gauge 20 mm, crosshead 1 mm/min; electrical voltage gauge 80 mm. Where present, the N stage includes O2/Ar plasma before N2/Ar. CSA-spun PCNTF is not demonstrated dopant-free. SD conditions on fixed group geometry, not a complete uncertainty budget. Main optimal N duration conflicts with source series; no unreported duration assigned. MoCl5/MoO3 sealed-tube treatment at 300 C (main pp.8-9)."
    },
    {
      "record_id": "rec_005fd63c86fd",
      "curated_state_id": "10.1038/s41467-026-69498-7|N/I2-CNTFs",
      "source_file": "sun_2026.json",
      "source_sheet": "primary configuration series",
      "source_row": 16,
      "record_label": "N/I2-CNTFs",
      "sample_name": "N/I2-CNTFs",
      "material_family": "CNT_or_CNT_hybrid",
      "form_factor": "fiber_yarn",
      "citation_raw": "https://doi.org/10.1038/s41467-026-69498-7",
      "doi_raw": "10.1038/s41467-026-69498-7",
      "dataset_provenance": "ai_source_audited_primary_extraction",
      "primary_source_verification_status": "ai_source_checked_not_human_adjudicated",
      "source_citation_class": "peer_reviewed_research_record",
      "comparison_scope": "strict_candidate_missing_conditions",
      "specimen_linkage": "single_source_row_unverified",
      "source_priority": 0,
      "extraction_method": "ai_assisted_primary_source_data_audit",
      "curator": "CPT AI-assisted source audit",
      "statistic_type": "mean",
      "sample_size_n": null,
      "values": {
        "electrical_conductivity_S_m": 16890000.0
      },
      "measurement_metadata": {
        "electrical_conductivity": {
          "reported_value": 16.89,
          "reported_unit": "MS/m",
          "reported_or_derived": "reported",
          "conversion_factor_to_canonical": 1000000.0,
          "uncertainty_value_reported": 0.06,
          "uncertainty_value_canonical": 60000.0,
          "uncertainty_type": "standard_deviation",
          "statistic_type": "mean",
          "sample_size_n": 5,
          "normalization_basis": "not_applicable",
          "density_basis": "not_applicable",
          "density_value_kg_m3": null,
          "density_source_locator": null,
          "cross_section_method": "Lateral SEM group mean diameter, circular area; FIB check separate",
          "value_bound_type": "point_estimate",
          "derivation_formula": null,
          "derivation_inputs_json": null,
          "source_locator": "41467_2026_69498_MOESM3_ESM.xlsx | MOESM3 Supplementary Figure 13a row 3",
          "source_sha256": "8120f16299417ee8dfe97851fa5aacecf724f9436ed8c3db259e416d7ddd0239",
          "measurement_gauge_length_mm": 80,
          "uncertainty_qualification": "Conditional on group mean area; geometry uncertainty not propagated",
          "source_qualification": "Main article.pdf pp.8-9: N-CNTFs and I2 were placed separately in a glass tube, vacuum-dried at 100 C (~1 mbar) for 24 h, flame-sealed, then annealed at 200 C; acetone-washed and dried at 60 C. These are processing temperatures, not electrical measurement temperatures. The dopant comparison also changes thermal history: I2 200 C, CuI 750 C, FeCl3 360 C; it does not isolate dopant chemistry alone."
        }
      },
      "material_subclass": "wet-spun CNT fibers; plasma/molecular-doping controls",
      "synthesis_method": "CSA wet spinning",
      "postprocessing": "dopant_identity; I2 vapor treatment at 200 C",
      "cross_section_method": "Lateral SEM group mean diameter, circular area; FIB check separate",
      "gauge_length_mm": null,
      "measurement_method": "Four-probe electrical conductivity",
      "provenance_table_figure_page": "41467_2026_69498_MOESM3_ESM.xlsx | MOESM3 Supplementary Figure 13a row 3",
      "conditions_notes": "Same named treatment cohort, not confirmed same filament. Mechanical gauge 20 mm, crosshead 1 mm/min; electrical voltage gauge 80 mm. Where present, the N stage includes O2/Ar plasma before N2/Ar. CSA-spun PCNTF is not demonstrated dopant-free. SD conditions on fixed group geometry, not a complete uncertainty budget. Main optimal N duration conflicts with source series; no unreported duration assigned. Main article.pdf pp.8-9: N-CNTFs and I2 were placed separately in a glass tube, vacuum-dried at 100 C (~1 mbar) for 24 h, flame-sealed, then annealed at 200 C; acetone-washed and dried at 60 C. These are processing temperatures, not electrical measurement temperatures. The dopant comparison also changes thermal history: I2 200 C, CuI 750 C, FeCl3 360 C; it does not isolate dopant chemistry alone.",
      "heat_treatment_C": 200
    },
    {
      "record_id": "rec_ce2fb8599af0",
      "curated_state_id": "10.1038/s41467-026-69498-7|N/CuI-CNTFs",
      "source_file": "sun_2026.json",
      "source_sheet": "primary configuration series",
      "source_row": 17,
      "record_label": "N/CuI-CNTFs",
      "sample_name": "N/CuI-CNTFs",
      "material_family": "CNT_or_CNT_hybrid",
      "form_factor": "fiber_yarn",
      "citation_raw": "https://doi.org/10.1038/s41467-026-69498-7",
      "doi_raw": "10.1038/s41467-026-69498-7",
      "dataset_provenance": "ai_source_audited_primary_extraction",
      "primary_source_verification_status": "ai_source_checked_not_human_adjudicated",
      "source_citation_class": "peer_reviewed_research_record",
      "comparison_scope": "strict_candidate_missing_conditions",
      "specimen_linkage": "single_source_row_unverified",
      "source_priority": 0,
      "extraction_method": "ai_assisted_primary_source_data_audit",
      "curator": "CPT AI-assisted source audit",
      "statistic_type": "mean",
      "sample_size_n": null,
      "values": {
        "electrical_conductivity_S_m": 25970000.0
      },
      "measurement_metadata": {
        "electrical_conductivity": {
          "reported_value": 25.97,
          "reported_unit": "MS/m",
          "reported_or_derived": "reported",
          "conversion_factor_to_canonical": 1000000.0,
          "uncertainty_value_reported": 0.09,
          "uncertainty_value_canonical": 90000.0,
          "uncertainty_type": "standard_deviation",
          "statistic_type": "mean",
          "sample_size_n": 5,
          "normalization_basis": "not_applicable",
          "density_basis": "not_applicable",
          "density_value_kg_m3": null,
          "density_source_locator": null,
          "cross_section_method": "Lateral SEM group mean diameter, circular area; FIB check separate",
          "value_bound_type": "point_estimate",
          "derivation_formula": null,
          "derivation_inputs_json": null,
          "source_locator": "41467_2026_69498_MOESM3_ESM.xlsx | MOESM3 Supplementary Figure 13a row 4",
          "source_sha256": "8120f16299417ee8dfe97851fa5aacecf724f9436ed8c3db259e416d7ddd0239",
          "measurement_gauge_length_mm": 80,
          "uncertainty_qualification": "Conditional on group mean area; geometry uncertainty not propagated",
          "source_qualification": "Main article.pdf pp.8-9: N-CNTFs and CuI were placed separately in a glass tube, vacuum-dried at 100 C (~1 mbar) for 24 h, flame-sealed, then annealed at 750 C; acetone-washed and dried at 60 C. These are processing temperatures, not electrical measurement temperatures. The dopant comparison also changes thermal history: I2 200 C, CuI 750 C, FeCl3 360 C; it does not isolate dopant chemistry alone. QA correction: original source workbook 41467_2026_69498_MOESM3_ESM.xlsx, Supplementary Figure 13a!B4:C4, reports 25.97 +/- 0.09 MS/m, agreeing with main article.pdf p.5. The earlier QA claim that the workbook SD was 0.06 MS/m was incorrect; direct cell and worksheet-XML inspection confirm 0.09 MS/m. Retain SD 0.09 MS/m; no unresolved primary-source uncertainty conflict is established for this entry."
        }
      },
      "material_subclass": "wet-spun CNT fibers; plasma/molecular-doping controls",
      "synthesis_method": "CSA wet spinning",
      "postprocessing": "dopant_identity; CuI vapor treatment at 750 C",
      "cross_section_method": "Lateral SEM group mean diameter, circular area; FIB check separate",
      "gauge_length_mm": null,
      "measurement_method": "Four-probe electrical conductivity",
      "provenance_table_figure_page": "41467_2026_69498_MOESM3_ESM.xlsx | MOESM3 Supplementary Figure 13a row 4",
      "conditions_notes": "Same named treatment cohort, not confirmed same filament. Mechanical gauge 20 mm, crosshead 1 mm/min; electrical voltage gauge 80 mm. Where present, the N stage includes O2/Ar plasma before N2/Ar. CSA-spun PCNTF is not demonstrated dopant-free. SD conditions on fixed group geometry, not a complete uncertainty budget. Main optimal N duration conflicts with source series; no unreported duration assigned. Main article.pdf pp.8-9: N-CNTFs and CuI were placed separately in a glass tube, vacuum-dried at 100 C (~1 mbar) for 24 h, flame-sealed, then annealed at 750 C; acetone-washed and dried at 60 C. These are processing temperatures, not electrical measurement temperatures. The dopant comparison also changes thermal history: I2 200 C, CuI 750 C, FeCl3 360 C; it does not isolate dopant chemistry alone. QA correction: original source workbook 41467_2026_69498_MOESM3_ESM.xlsx, Supplementary Figure 13a!B4:C4, reports 25.97 +/- 0.09 MS/m, agreeing with main article.pdf p.5. The earlier QA claim that the workbook SD was 0.06 MS/m was incorrect; direct cell and worksheet-XML inspection confirm 0.09 MS/m. Retain SD 0.09 MS/m; no unresolved primary-source uncertainty conflict is established for this entry.",
      "heat_treatment_C": 750
    },
    {
      "record_id": "rec_e1e5be01f1e6",
      "curated_state_id": "10.1038/s41467-026-69498-7|N/FeCl3-CNTFs",
      "source_file": "sun_2026.json",
      "source_sheet": "primary configuration series",
      "source_row": 18,
      "record_label": "N/FeCl3-CNTFs",
      "sample_name": "N/FeCl3-CNTFs",
      "material_family": "CNT_or_CNT_hybrid",
      "form_factor": "fiber_yarn",
      "citation_raw": "https://doi.org/10.1038/s41467-026-69498-7",
      "doi_raw": "10.1038/s41467-026-69498-7",
      "dataset_provenance": "ai_source_audited_primary_extraction",
      "primary_source_verification_status": "ai_source_checked_not_human_adjudicated",
      "source_citation_class": "peer_reviewed_research_record",
      "comparison_scope": "strict_candidate_missing_conditions",
      "specimen_linkage": "single_source_row_unverified",
      "source_priority": 0,
      "extraction_method": "ai_assisted_primary_source_data_audit",
      "curator": "CPT AI-assisted source audit",
      "statistic_type": "mean",
      "sample_size_n": null,
      "values": {
        "electrical_conductivity_S_m": 26870000.0
      },
      "measurement_metadata": {
        "electrical_conductivity": {
          "reported_value": 26.87,
          "reported_unit": "MS/m",
          "reported_or_derived": "reported",
          "conversion_factor_to_canonical": 1000000.0,
          "uncertainty_value_reported": 0.08,
          "uncertainty_value_canonical": 80000.0,
          "uncertainty_type": "standard_deviation",
          "statistic_type": "mean",
          "sample_size_n": 5,
          "normalization_basis": "not_applicable",
          "density_basis": "not_applicable",
          "density_value_kg_m3": null,
          "density_source_locator": null,
          "cross_section_method": "Lateral SEM group mean diameter, circular area; FIB check separate",
          "value_bound_type": "point_estimate",
          "derivation_formula": null,
          "derivation_inputs_json": null,
          "source_locator": "41467_2026_69498_MOESM3_ESM.xlsx | MOESM3 Supplementary Figure 13a row 5",
          "source_sha256": "8120f16299417ee8dfe97851fa5aacecf724f9436ed8c3db259e416d7ddd0239",
          "measurement_gauge_length_mm": 80,
          "uncertainty_qualification": "Conditional on group mean area; geometry uncertainty not propagated",
          "source_qualification": "Main article.pdf pp.8-9: N-CNTFs and FeCl3 were placed separately in a glass tube, vacuum-dried at 100 C (~1 mbar) for 24 h, flame-sealed, then annealed at 360 C; acetone-washed and dried at 60 C. These are processing temperatures, not electrical measurement temperatures. The dopant comparison also changes thermal history: I2 200 C, CuI 750 C, FeCl3 360 C; it does not isolate dopant chemistry alone."
        }
      },
      "material_subclass": "wet-spun CNT fibers; plasma/molecular-doping controls",
      "synthesis_method": "CSA wet spinning",
      "postprocessing": "dopant_identity; FeCl3 vapor treatment at 360 C",
      "cross_section_method": "Lateral SEM group mean diameter, circular area; FIB check separate",
      "gauge_length_mm": null,
      "measurement_method": "Four-probe electrical conductivity",
      "provenance_table_figure_page": "41467_2026_69498_MOESM3_ESM.xlsx | MOESM3 Supplementary Figure 13a row 5",
      "conditions_notes": "Same named treatment cohort, not confirmed same filament. Mechanical gauge 20 mm, crosshead 1 mm/min; electrical voltage gauge 80 mm. Where present, the N stage includes O2/Ar plasma before N2/Ar. CSA-spun PCNTF is not demonstrated dopant-free. SD conditions on fixed group geometry, not a complete uncertainty budget. Main optimal N duration conflicts with source series; no unreported duration assigned. Main article.pdf pp.8-9: N-CNTFs and FeCl3 were placed separately in a glass tube, vacuum-dried at 100 C (~1 mbar) for 24 h, flame-sealed, then annealed at 360 C; acetone-washed and dried at 60 C. These are processing temperatures, not electrical measurement temperatures. The dopant comparison also changes thermal history: I2 200 C, CuI 750 C, FeCl3 360 C; it does not isolate dopant chemistry alone.",
      "heat_treatment_C": 360
    },
    {
      "record_id": "rec_802a3e12a252",
      "curated_state_id": "10.1038/s41467-026-69498-7|MoCl5/N-CNTFs",
      "source_file": "sun_2026.json",
      "source_sheet": "primary configuration series",
      "source_row": 19,
      "record_label": "MoCl5/N-CNTFs",
      "sample_name": "MoCl5/N-CNTFs",
      "material_family": "CNT_or_CNT_hybrid",
      "form_factor": "fiber_yarn",
      "citation_raw": "https://doi.org/10.1038/s41467-026-69498-7",
      "doi_raw": "10.1038/s41467-026-69498-7",
      "dataset_provenance": "ai_source_audited_primary_extraction",
      "primary_source_verification_status": "ai_source_checked_not_human_adjudicated",
      "source_citation_class": "peer_reviewed_research_record",
      "comparison_scope": "strict_candidate_missing_conditions",
      "specimen_linkage": "single_source_row_unverified",
      "source_priority": 0,
      "extraction_method": "ai_assisted_primary_source_data_audit",
      "curator": "CPT AI-assisted source audit",
      "statistic_type": "mean",
      "sample_size_n": null,
      "values": {
        "electrical_conductivity_S_m": 12632000.0
      },
      "measurement_metadata": {
        "electrical_conductivity": {
          "reported_value": 12.632,
          "reported_unit": "MS/m",
          "reported_or_derived": "reported",
          "conversion_factor_to_canonical": 1000000.0,
          "uncertainty_value_reported": 0.06906518659932806,
          "uncertainty_value_canonical": 69065.18659932807,
          "uncertainty_type": "standard_deviation",
          "statistic_type": "mean",
          "sample_size_n": 5,
          "normalization_basis": "not_applicable",
          "density_basis": "not_applicable",
          "density_value_kg_m3": null,
          "density_source_locator": null,
          "cross_section_method": "Lateral SEM group mean diameter, circular area; FIB check separate",
          "value_bound_type": "point_estimate",
          "derivation_formula": null,
          "derivation_inputs_json": null,
          "source_locator": "41467_2026_69498_MOESM3_ESM.xlsx | MOESM3 Supplementary Figure 5a row 5",
          "source_sha256": "8120f16299417ee8dfe97851fa5aacecf724f9436ed8c3db259e416d7ddd0239",
          "measurement_gauge_length_mm": 80,
          "uncertainty_qualification": "Conditional on group mean area; geometry uncertainty not propagated"
        }
      },
      "material_subclass": "wet-spun CNT fibers; plasma/molecular-doping controls",
      "synthesis_method": "CSA wet spinning",
      "postprocessing": "doping_order",
      "cross_section_method": "Lateral SEM group mean diameter, circular area; FIB check separate",
      "gauge_length_mm": null,
      "measurement_method": "Four-probe electrical conductivity",
      "provenance_table_figure_page": "41467_2026_69498_MOESM3_ESM.xlsx | MOESM3 Supplementary Figure 5a row 5",
      "conditions_notes": "Same named treatment cohort, not confirmed same filament. Mechanical gauge 20 mm, crosshead 1 mm/min; electrical voltage gauge 80 mm. Where present, the N stage includes O2/Ar plasma before N2/Ar. CSA-spun PCNTF is not demonstrated dopant-free. SD conditions on fixed group geometry, not a complete uncertainty budget. Main optimal N duration conflicts with source series; no unreported duration assigned. MoCl5/MoO3 sealed-tube treatment at 300 C (main pp.8-9)."
    }
  ]
}
