Repository: gs-stanford/CarbonNanotubes

# Carbon Property Tables

CPT compares published carbon-material properties, preserves source citations,
and produces scientific figures through its website and Python/HTTP interfaces.

- [Property explorer](https://carbonnanotubes.onrender.com)
- [API guide](https://carbonnanotubes.onrender.com/api-guide)
- [Python tutorial](docs/API_TUTORIAL.md)
- [Processing tools and MCP](docs/PROCESSING_TOOLS.md)
- [Deployment instructions](web/DEPLOYMENT.md)

## Public Software, Private Backend

This repository contains website/API code, the Python client, MCP adapter,
schemas and administrative import tools. It does not distribute the source

File: data/curation/primary_additions/wang_2026.json (part 4 of 4)
          "source_cell": "C40",
          "source_text": "0.86 (0.86, 0.87, 1.16, 0.76, 0.66)",
          "reported_average": 0.86,
          "replicates": [
          "uncertainty_notes": "Observed asymmetric replicate min-max, not SD/SEM/CI. No symmetric scalar uncertainty supplied; endpoints retained.",
          "source_discrepancy": "Reported 7.5 is coarsely rounded; listed mean 7.4575. Seven SI7 curves are a separate unallocated pool, not a reason to discard this explicit four-replicate summary. Original lower bar J33=0.08 differs from rounded summary7.5 minus listed minimum7.41=0.09; explicit replica extrema retained, source bar not repaired.",
          "reported_error_upper": 0.06,
          "reported_error_lower": 0.08,
          "conditions_notes": "n=4 Fig.4c summary, not established identical individuals to n=4 Fig.4d; dose3 km applies to specific strength only."
        },
        "initial_modulus": {
          "reported_value": 260,
          "reported_unit": "GPa",
          "reported_or_derived": "reported",
          "conversion_factor_to_canonical": 1000000000,
          "uncertainty_type": "not_reported",
          "uncertainty_value_reported": null,
          "uncertainty_value_canonical": null,
          "statistic_type": "unspecified",
          "sample_size_n": null,
          "source_locator": "publisher.html | High strength and conductivity; article.pdf p.6; Fig.4f explicitly unrolled DS-THINF",
          "source_document": "publisher.html",
          "source_document_sha256": "52a0eb9db2bcba4fb77ae5aa06ea6fe0325b50fa6999ba470d3b557b5647995d",
          "value_bound_type": "point_estimate",
          "normalization_basis": "not_applicable",
          "density_basis": "not_applicable",
          "uncertainty_notes": "Narrative value: neither exact n nor uncertainty supplied. No borrowing strength n=4. Same named configuration, not identical specimens."
        },
        "breaking_strain": {
          "reported_value": 7,
          "reported_unit": "%",
          "reported_or_derived": "reported",
          "conversion_factor_to_canonical": 0.01,
          "uncertainty_type": "not_reported",
          "uncertainty_value_reported": null,
          "uncertainty_value_canonical": null,
          "statistic_type": "unspecified",
          "sample_size_n": null,
          "source_locator": "publisher.html | High strength and conductivity; article.pdf p.6; Fig.4f explicitly unrolled DS-THINF",
          "source_document": "publisher.html",
          "source_document_sha256": "52a0eb9db2bcba4fb77ae5aa06ea6fe0325b50fa6999ba470d3b557b5647995d",
          "value_bound_type": "point_estimate",
          "normalization_basis": "not_applicable",
          "density_basis": "not_applicable",
          "uncertainty_notes": "Narrative value: neither exact n nor uncertainty supplied. No borrowing strength n=4. Same named configuration, not identical specimens."
        }
      },
      "source_facts": {
        "starting_ribbon_width_mm": 2,
        "cohort_linkage": "same_named_cohort_not_same_specimen",
        "default_tensile_protocol_not_per_replica_confirmation": true,
        "starting_film_thickness_nm": 152,
        "thermal_film_excluded": true,
        "starting_dimensions_not_final_cross_section": true
      }
    },
    {
      "record_id": "rec_e5e4a6927371",
      "curated_state_id": "wang-2026-ds-thinf-rolled-fig4d",
      "stable_cohort": "wang-2026-ds-thinf-rolled-fig4d",
      "source_file": "wang_2026.json",
      "source_sheet": "Fig.4a-f",
      "source_row": 47,
      "record_label": "DS-THINF rolled narrow tensile strip",
      "sample_name": "Wang 2026 DS-THINF rolled narrow tensile strip",
      "material_family": "CNT_or_CNT_hybrid",
      "material_subclass": "FCCVD CNT film-derived ribbon fiber",
      "form_factor": "fiber_yarn",
      "cnt_type": "single- and double-walled CNTs",
      "citation_raw": "https://doi.org/10.1038/s41467-026-75150-1",
      "doi_raw": "10.1038/s41467-026-75150-1",
      "url_raw": "https://www.nature.com/articles/s41467-026-75150-1",
      "publication_title": "Improvement of the tensile strength of carbon nanotube fibers to 12.5 GPa by fluidics-induced alignment and densification",
      "publication_authors_short": "Jian Nong Wang et al.",
      "publication_journal": "Nature Communications",
      "publication_year": 2026,
      "publication_published_date": "2026-07-02",
      "publication_issue_pages": "17, 8231",
      "dataset_provenance": "ai_source_audited_primary_extraction",
      "primary_source_verification_status": "ai_source_checked_not_human_adjudicated",
      "source_citation_class": "peer_reviewed_research_record",
      "comparison_scope": "strict_candidate_missing_conditions",
      "specimen_linkage": "single_source_row_unverified",
      "source_priority": 0,
      "extraction_method": "ai_assisted_primary_source_data_audit",
      "curator": "CPT AI-assisted source audit",
      "human_reviewed": false,
      "statistic_type": "mean",
      "sample_size_n": null,
      "measurement_direction": "axial",
      "gauge_length_mm": 10,
      "strain_rate_s_inv": 0.03333333333333333,
      "condition_temperature_C": null,
      "condition_atmosphere": null,
      "test_standard": null,
      "measurement_method": "Fiber tensile tester, 15 N load-cell capacity, stated force precision 0.0001 N; 20 mm/min crosshead at default 10 mm gauge.",
      "cross_section_method": "SEM/ImageJ segmented irregular unrolled cross-sections; rolled cross-sections by SEM",
      "density_basis": "not_applicable",
      "normalization_basis": "not_applicable",
      "value_bound_type": "point_estimate",
      "provenance_table_figure_page": "41467_2026_75150_MOESM9_ESM.xlsx | Fig.4a-f row 47",
      "synthesis_method": "Floating-catalyst pyrolysis; film cut into 2 mm starting ribbon",
      "postprocessing": "Separate 152 nm starting film, 2-mm narrow strips; ethanol scouring with 15% stretching; rolled once with Al buffering, <=0.09-mm roller gap, 1.53 m/min.",
      "conditions_notes": "2-mm starting-width film-derived narrow ribbon; fiber_yarn, not wide thermal film. Default Methods protocol 10 mm gauge, 20 mm/min; not independently confirmed for each replicate. Same named condition does not certify identical tested specimens. Temperature/humidity unspecified.",
      "comparison_note": "2-mm starting-width film-derived narrow ribbon; fiber_yarn, not wide thermal film. Default Methods protocol 10 mm gauge, 20 mm/min; not independently confirmed for each replicate. Same named condition does not certify identical tested specimens. Temperature/humidity unspecified.",
      "values": {
        "tensile_strength_Pa": 12320000000
      },
      "measurement_metadata": {
        "tensile_strength": {
          "reported_value": 12.32,
          "reported_unit": "GPa",
          "reported_or_derived": "reported",
          "conversion_factor_to_canonical": 1000000000,
          "uncertainty_type": "not_reported",
          "uncertainty_value_reported": null,
          "uncertainty_value_canonical": null,
          "statistic_type": "mean",
          "sample_size_n": 3,
          "source_locator": "41467_2026_75150_MOESM9_ESM.xlsx | Fig.4a-f!C47:E47",
          "source_document": "41467_2026_75150_MOESM9_ESM.xlsx",
          "source_document_sha256": "b87dfa7f611e98f32777de20fcda678f38cc1bb6e0787eadf0b73dbe402f7845",
          "value_bound_type": "point_estimate",
          "normalization_basis": "not_applicable",
          "density_basis": "not_applicable",
          "reported_min": 12.18,
          "reported_max": 12.4,
          "canonical_min": 12180000000,
          "canonical_max": 12400000000,
          "range_statistic_type": "observed_replicate_min_max",
          "replicate_values_reported_json": "[12.4,12.37,12.18]",
          "source_recomputed_mean": 12.316666666666668,
          "uncertainty_notes": "Observed asymmetric replicate min-max, not SD/SEM/CI. No symmetric scalar uncertainty supplied; endpoints retained.",
          "reported_error_upper": 0.8,
          "reported_error_lower": 0.14,
          "source_discrepancy": "D47 upper error 0.8 GPa conflicts with listed max12.40 minus mean12.32 =0.08. Source error retained; canonical endpoints use explicit listed replicates, not corrupt upper bar."
        }
      },
      "source_facts": {
        "starting_ribbon_width_mm": 2,
        "cohort_linkage": "same_named_cohort_not_same_specimen",
        "default_tensile_protocol_not_per_replica_confirmation": true,
        "starting_film_thickness_nm": 152,
        "thermal_film_excluded": true,
        "starting_dimensions_not_final_cross_section": true
      }
    },
    {
      "record_id": "rec_c8828c822e3d",
      "curated_state_id": "wang-2026-d-cntf-zero-scour-fig4b",
      "stable_cohort": "wang-2026-d-cntf-zero-scour-fig4b",
      "source_file": "wang_2026.json",
      "source_sheet": "Fig.4a-f",
      "source_row": 16,
      "record_label": "D-CNTF directly stretched zero scour",
      "sample_name": "Wang 2026 D-CNTF directly stretched zero scour",
      "material_family": "CNT_or_CNT_hybrid",
      "material_subclass": "FCCVD CNT film-derived ribbon fiber",
      "form_factor": "fiber_yarn",
      "cnt_type": "single- and double-walled CNTs",
      "citation_raw": "https://doi.org/10.1038/s41467-026-75150-1",
      "doi_raw": "10.1038/s41467-026-75150-1",
      "url_raw": "https://www.nature.com/articles/s41467-026-75150-1",
      "publication_title": "Improvement of the tensile strength of carbon nanotube fibers to 12.5 GPa by fluidics-induced alignment and densification",
      "publication_authors_short": "Jian Nong Wang et al.",
      "publication_journal": "Nature Communications",
      "publication_year": 2026,
      "publication_published_date": "2026-07-02",
      "publication_issue_pages": "17, 8231",
      "dataset_provenance": "ai_source_audited_primary_extraction",
      "primary_source_verification_status": "ai_source_checked_not_human_adjudicated",
      "source_citation_class": "peer_reviewed_research_record",
      "comparison_scope": "strict_candidate_missing_conditions",
      "specimen_linkage": "single_source_row_unverified",
      "source_priority": 0,
      "extraction_method": "ai_assisted_primary_source_data_audit",
      "curator": "CPT AI-assisted source audit",
      "human_reviewed": false,
      "statistic_type": "unspecified",
      "sample_size_n": null,
      "measurement_direction": "axial",
      "gauge_length_mm": 10,
      "strain_rate_s_inv": 0.03333333333333333,
      "condition_temperature_C": null,
      "condition_atmosphere": null,
      "test_standard": null,
      "measurement_method": "Fiber tensile tester, 15 N load-cell capacity, stated force precision 0.0001 N; 20 mm/min crosshead at default 10 mm gauge.",
      "cross_section_method": "SEM/ImageJ segmented irregular unrolled cross-sections; rolled cross-sections by SEM",
      "density_basis": "not_applicable",
      "normalization_basis": "not_applicable",
      "value_bound_type": "point_estimate",
      "provenance_table_figure_page": "41467_2026_75150_MOESM9_ESM.xlsx | Fig.4a-f!G16:H16",
      "synthesis_method": "Floating-catalyst pyrolysis; film cut into 2 mm starting ribbon",
      "postprocessing": "Purified starting ribbon, direct 15% engineering stretching, zero scour; rolling not allocated in Fig.4b.",
      "conditions_notes": "2-mm starting narrow ribbon, not wide thermal film. Fig.4b scalar only; no invented population mean or specimen pairing. Default tensile method10mm gauge20mm/min, per-point confirmation absent; temperature/humidity unspecified.",
      "comparison_note": "2-mm starting narrow ribbon, not wide thermal film. Fig.4b scalar only; no invented population mean or specimen pairing. Default tensile method10mm gauge20mm/min, per-point confirmation absent; temperature/humidity unspecified.",
      "values": {
        "linear_density_kg_m": 4e-7
      },
      "measurement_metadata": {
        "linear_density": {
          "reported_value": 0.4,
          "reported_unit": "tex",
          "reported_or_derived": "reported",
          "conversion_factor_to_canonical": 0.000001,
          "uncertainty_type": "not_reported",
          "uncertainty_value_reported": null,
          "uncertainty_value_canonical": null,
          "statistic_type": "unspecified",
          "sample_size_n": null,
          "source_locator": "41467_2026_75150_MOESM9_ESM.xlsx | Fig.4a-f!G16:H16",
          "source_document": "41467_2026_75150_MOESM9_ESM.xlsx",
          "source_document_sha256": "b87dfa7f611e98f32777de20fcda678f38cc1bb6e0787eadf0b73dbe402f7845",
          "value_bound_type": "point_estimate",
          "normalization_basis": "not_applicable",
          "density_basis": "not_applicable",
          "measurement_definition": "Mass per length; Methods: microbalance on meters-long material, vibroscopy on 5-cm segments for checks. Exact method used for this scalar not allocated.",
          "conditions_notes": "Independent Fig.4b scalar in same named condition, not a measured replicate population or confirmed same specimen as Fig.4c/d."
        }
      },
      "source_facts": {
        "scour_distance_km": 0,
        "starting_ribbon_width_mm": 2,
        "cohort_linkage": "same_named_cohort_not_same_specimen",
        "independent_fig4b_scalar_points": [
          {
            "configuration": "D-CNTF",
            "scour_distance_km": 0,
            "failure_load_N": 1.8647,
            "linear_density_tex": 0.4,
            "source_row": 16
          }
        ],
        "starting_film_thickness_nm": 921,
        "starting_dimensions_not_final_cross_section": true
      }
    },
    {
      "record_id": "rec_60ac4f987e5b",
      "curated_state_id": "wang-2026-s-cntf-dose-0p03-fig4b",
      "stable_cohort": "wang-2026-s-cntf-dose-0p03-fig4b",
      "source_file": "wang_2026.json",
      "source_sheet": "Fig.4a-f",
      "source_row": 17,
      "record_label": "S-CNTF 0.03 km Fig.4b scalar",
      "sample_name": "Wang 2026 S-CNTF 0.03 km Fig.4b scalar",
      "material_family": "CNT_or_CNT_hybrid",
      "material_subclass": "FCCVD CNT film-derived ribbon fiber",
      "form_factor": "fiber_yarn",
      "cnt_type": "single- and double-walled CNTs",
      "citation_raw": "https://doi.org/10.1038/s41467-026-75150-1",
      "doi_raw": "10.1038/s41467-026-75150-1",
      "url_raw": "https://www.nature.com/articles/s41467-026-75150-1",
      "publication_title": "Improvement of the tensile strength of carbon nanotube fibers to 12.5 GPa by fluidics-induced alignment and densification",
      "publication_authors_short": "Jian Nong Wang et al.",
      "publication_journal": "Nature Communications",
      "publication_year": 2026,
      "publication_published_date": "2026-07-02",
      "publication_issue_pages": "17, 8231",
      "dataset_provenance": "ai_source_audited_primary_extraction",
      "primary_source_verification_status": "ai_source_checked_not_human_adjudicated",
      "source_citation_class": "peer_reviewed_research_record",
      "comparison_scope": "strict_candidate_missing_conditions",
      "specimen_linkage": "single_source_row_unverified",
      "source_priority": 0,
      "extraction_method": "ai_assisted_primary_source_data_audit",
      "curator": "CPT AI-assisted source audit",
      "human_reviewed": false,
      "statistic_type": "unspecified",
      "sample_size_n": null,
      "measurement_direction": "axial",
      "gauge_length_mm": 10,
      "strain_rate_s_inv": 0.03333333333333333,
      "condition_temperature_C": null,
      "condition_atmosphere": null,
      "test_standard": null,
      "measurement_method": "Fiber tensile tester, 15 N load-cell capacity, stated force precision 0.0001 N; 20 mm/min crosshead at default 10 mm gauge.",
      "cross_section_method": "SEM/ImageJ segmented irregular unrolled cross-sections; rolled cross-sections by SEM",
      "density_basis": "not_applicable",
      "normalization_basis": "not_applicable",
      "value_bound_type": "point_estimate",
      "provenance_table_figure_page": "41467_2026_75150_MOESM9_ESM.xlsx | Fig.4a-f!E17:F17",
      "synthesis_method": "Floating-catalyst pyrolysis; film cut into 2 mm starting ribbon",
      "postprocessing": "Purified starting ribbon; ethanol scouring 0.03 km, no imposed stretching; rolling not allocated in Fig.4b.",
      "conditions_notes": "2-mm starting narrow ribbon, not wide thermal film. Fig.4b scalar only; no invented population mean or specimen pairing. Default tensile method10mm gauge20mm/min, per-point confirmation absent; temperature/humidity unspecified.",
      "comparison_note": "2-mm starting narrow ribbon, not wide thermal film. Fig.4b scalar only; no invented population mean or specimen pairing. Default tensile method10mm gauge20mm/min, per-point confirmation absent; temperature/humidity unspecified.",
      "values": {
        "linear_density_kg_m": 4.5e-7
      },
      "measurement_metadata": {
        "linear_density": {
          "reported_value": 0.45,
          "reported_unit": "tex",
          "reported_or_derived": "reported",
          "conversion_factor_to_canonical": 0.000001,
          "uncertainty_type": "not_reported",
          "uncertainty_value_reported": null,
          "uncertainty_value_canonical": null,
          "statistic_type": "unspecified",
          "sample_size_n": null,
          "source_locator": "41467_2026_75150_MOESM9_ESM.xlsx | Fig.4a-f!E17:F17",
          "source_document": "41467_2026_75150_MOESM9_ESM.xlsx",
          "source_document_sha256": "b87dfa7f611e98f32777de20fcda678f38cc1bb6e0787eadf0b73dbe402f7845",
          "value_bound_type": "point_estimate",
          "normalization_basis": "not_applicable",
          "density_basis": "not_applicable",
          "measurement_definition": "Mass per length; Methods: microbalance on meters-long material, vibroscopy on 5-cm segments for checks. Exact method used for this scalar not allocated.",
          "conditions_notes": "Independent Fig.4b scalar in same named condition, not a measured replicate population or confirmed same specimen as Fig.4c/d."
        }
      },
      "source_facts": {
        "scour_distance_km": 0.03,
        "starting_ribbon_width_mm": 2,
        "cohort_linkage": "same_named_cohort_not_same_specimen",
        "independent_fig4b_scalar_points": [
          {
            "configuration": "S-CNTF",
            "scour_distance_km": 0.03,
            "failure_load_N": 1.4189,
            "linear_density_tex": 0.45,
            "source_row": 17
          }
        ],
        "starting_film_thickness_nm": 921,
        "starting_dimensions_not_final_cross_section": true
      }
    }
  ],
  "omission_audit": {
    "date": "2026-10-22",
    "report": "outputs/primary_release_20261022/omission_audit_wang.md",
    "policy": "Retain explicit dose-series populations separately, not presumed independent from generic cohorts. Restore source-conflicted thin mechanics only with explicit statistic provenance and original author values. No hidden joint-specimen or film/fiber pairing.",
    "original_record_ids": [
      "rec_203e91fb5617",
      "rec_186b4f9b8af7",
      "rec_01f29f0f7486",
      "rec_320a44b8a351",
      "rec_2e043f0791c6",
      "rec_7b024718488c"
    ]
  },
  "supported_context_series": {
    "failure_load_and_tex": {
      "source_document": "41467_2026_75150_MOESM9_ESM.xlsx",
      "source_document_sha256": "b87dfa7f611e98f32777de20fcda678f38cc1bb6e0787eadf0b73dbe402f7845",
      "source_locator": "41467_2026_75150_MOESM9_ESM.xlsx | Fig.4a-f!A14:H22; article.pdf p.5 Fig.4b",
      "statistic_type": "source_scalar_points",
      "sample_size_n": null,
      "qualification": "Loads are exact source scalar points, not replicate means and not same specimens as Fig.4c/d. S duplicate0.3km remains unresolved, not silently relabelled. Main p.5 calls endpoints1.2km; source labels3km. No derived F/tex substituted for reported replicate means.",
      "points": [
        {
          "configuration": "R-CNTF",
          "scour_distance_km": 0,
          "failure_load_N": 1.205,
          "linear_density_tex": 0.46,
          "source_row": 16
        },
        {
          "configuration": "S-CNTF",
          "scour_distance_km": 0.03,
          "failure_load_N": 1.4189,
          "linear_density_tex": 0.45,
          "source_row": 17
        },
        {
          "configuration": "S-CNTF",
          "scour_distance_km": 0.3,
          "failure_load_N": 1.7381,
          "linear_density_tex": 0.446,
          "source_row": 18
        },
        {
          "configuration": "S-CNTF",
          "scour_distance_km": 0.3,
          "failure_load_N": 1.9337,
          "linear_density_tex": 0.446,
          "source_row": 19
        },
        {
          "configuration": "S-CNTF",
          "scour_distance_km": 0.6,
          "failure_load_N": 2.0722,
          "linear_density_tex": 0.438,
          "source_row": 20
        },
        {
          "configuration": "S-CNTF",
          "scour_distance_km": 1.2,
          "failure_load_N": 2.2123,
          "linear_density_tex": 0.426,
          "source_row": 21
        },
        {
          "configuration": "S-CNTF",
          "scour_distance_km": 3,
          "failure_load_N": 2.2707,
          "linear_density_tex": 0.426,
          "source_row": 22
        },
        {
          "configuration": "D-CNTF",
          "scour_distance_km": 0,
          "failure_load_N": 1.8647,
          "linear_density_tex": 0.4,
          "source_row": 16
        },
        {
          "configuration": "DS-CNTF",
          "scour_distance_km": 0.6,
          "failure_load_N": 2.4516,
          "linear_density_tex": 0.4,
          "source_row": 17
        },
        {
          "configuration": "DS-CNTF",
          "scour_distance_km": 1.2,
          "failure_load_N": 2.7854,
          "linear_density_tex": 0.4,
          "source_row": 18
        },
        {
          "configuration": "DS-CNTF",
          "scour_distance_km": 3,
          "failure_load_N": 2.813,
          "linear_density_tex": 0.4,
          "source_row": 19
        }
      ]
    }
  }
}
