Repository: gs-stanford/CarbonNanotubes

# Carbon Property Tables

CPT compares published carbon-material properties, preserves source citations,
and produces scientific figures through its website and Python/HTTP interfaces.

- [Property explorer](https://carbonnanotubes.onrender.com)
- [API guide](https://carbonnanotubes.onrender.com/api-guide)
- [Python tutorial](docs/API_TUTORIAL.md)
- [Processing tools and MCP](docs/PROCESSING_TOOLS.md)
- [Deployment instructions](web/DEPLOYMENT.md)

## Public Software, Private Backend

This repository contains website/API code, the Python client, MCP adapter,
schemas and administrative import tools. It does not distribute the source

File: data/curation/publication_metadata_overrides.json
{
  "10.1038/s41467-026-69498-7": {
    "issue_pages_verified": "17, 3110",
    "source_url": "https://www.nature.com/articles/s41467-026-69498-7",
    "checked_date": "2026-10-22",
    "reason": "Publisher identifies volume 17, article 3110. Cached Crossref issue-only string 17, 1 omits the article number."
  },
  "10.1038/s41467-026-75150-1": {
    "issue_pages_verified": "17, 8231",
    "source_url": "https://www.nature.com/articles/s41467-026-75150-1",
    "checked_date": "2026-10-22",
    "reason": "Publisher identifies volume 17, article 8231. Cached Crossref issue-only string 17, 1 omits the article number."
  }
}

File: data/curation/reference_benchmark_sources.json
{
  "retrieved_date": "2026-10-01",
  "benchmarks": [
    {
      "id": "pure-sodium-293K-chi1979",
      "label": "Na",
      "sample_name": "Sodium, solid BCC, evaluated reference at 293 K",
      "material_family": "metal_comparator",
      "form_factor": "bulk",
      "material_subclass": "pure-metal reference",
      "source_label": "Chi (1979), Electrical resistivity of alkali elements, Tables 1 and 10",
      "dois": [
        "10.1063/1.555598"
      ],
      "source_citation_class": "peer_reviewed_comparator",
      "condition_temperature_C": 19.85,
      "density_basis": "separate_reference_density_293K",
      "conditions_notes": "Solid BCC sodium at 293 K. Electrical table specifies 99.99+% purity; density is a separate physical constant whose purity is not specified. Table 1 constants were not critically evaluated. Total resistivity, not intrinsic resistivity. Not a same-specimen pair; no tensile-strength or thermal-conductivity claim.",
      "facts": {
        "density": {
          "value": 0.9712,
          "unit": "10^3 kg/m^3",
          "source_url": "https://srd.nist.gov/jpcrdreprint/1.555598.pdf",
          "source_locator": "Table 1, printed p.342, sodium row; footnote c: 293 K",
          "condition": "293 K; physical constant not critically evaluated"
        },
        "electrical_resistivity": {
          "value": 4.77,
          "unit": "10^-8 Ohm m",
          "source_url": "https://srd.nist.gov/jpcrdreprint/1.555598.pdf",
          "source_locator": "Table 10, printed p.363, 293 K row, total resistivity column",
          "condition": "293 K; sodium 99.99+%; evaluated reference"
        }
      }
    },
    {
      "id": "pure-calcium-293K-chi1979",
      "label": "Ca",
      "sample_name": "Calcium, solid alpha FCC, evaluated reference at 293 K",
      "material_family": "metal_comparator",
      "form_factor": "bulk",
      "material_subclass": "pure-metal reference",
      "source_label": "Chi (1979), Electrical resistivity of alkaline earth elements, Tables 1 and 9",
      "dois": [
        "10.1063/1.555599"
      ],
      "source_citation_class": "peer_reviewed_comparator",
      "condition_temperature_C": 19.85,
      "density_basis": "separate_reference_density_293K",
      "conditions_notes": "Solid alpha FCC calcium at 293 K. Electrical table specifies 99.96+% purity; density is a separate physical constant whose purity is not specified. Table 1 constants were not critically evaluated. Total resistivity, not intrinsic resistivity. Not a same-specimen pair; no tensile-strength claim. Estimated calcium thermal conductivity is intentionally not included as a measured value.",
      "facts": {
        "density": {
          "value": 1.55,
          "unit": "10^3 kg/m^3",
          "source_url": "https://srd.nist.gov/jpcrdreprint/1.555599.pdf",
          "source_locator": "Table 1, printed p.441, calcium row; footnote c: 293 K",
          "condition": "293 K; physical constant not critically evaluated"
        },
        "electrical_resistivity": {
          "value": 3.36,
          "unit": "10^-8 Ohm m",
          "source_url": "https://srd.nist.gov/jpcrdreprint/1.555599.pdf",
          "source_locator": "Table 9, printed p.470, 293 K row, total resistivity column",
          "condition": "293 K; calcium 99.96+%; evaluated reference"
        }
      }
    },
    {
      "id": "pure-lithium-293K-chi1979",
      "label": "Li",
      "sample_name": "Lithium, solid BCC, evaluated reference at 293 K",
      "material_family": "metal_comparator",
      "form_factor": "bulk",
      "material_subclass": "pure-metal reference",
      "source_label": "Chi (1979), Electrical resistivity of alkali elements, Tables 1 and 3",
      "dois": [
        "10.1063/1.555598"
      ],
      "source_citation_class": "peer_reviewed_comparator",
      "condition_temperature_C": 19.85,
      "density_basis": "separate_reference_density_293K",
      "conditions_notes": "Solid lithium at 293 K; electrical purity 99.98+%. Separate reference density is not a co-measured specimen property or a critically evaluated recommended density. No inferred mechanical properties.",
      "facts": {
        "density": {
          "value": 0.534,
          "unit": "10^3 kg/m^3",
          "source_url": "https://srd.nist.gov/jpcrdreprint/1.555598.pdf",
          "source_locator": "Table 1, printed p.342, lithium row; footnote c: 293 K",
          "condition": "293 K"
        },
        "electrical_resistivity": {
          "value": 9.28,
          "unit": "10^-8 Ohm m",
          "source_url": "https://srd.nist.gov/jpcrdreprint/1.555598.pdf",
          "source_locator": "Table 3, printed p.347, 293 K row, total resistivity",
          "condition": "293 K; lithium 99.98+%"
        }
      }
    },
    {
      "id": "pure-potassium-293K-chi1979",
      "label": "K",
      "sample_name": "Potassium, solid BCC, evaluated reference at 293 K",
      "material_family": "metal_comparator",
      "form_factor": "bulk",
      "material_subclass": "pure-metal reference",
      "source_label": "Chi (1979), Electrical resistivity of alkali elements, Tables 1 and 17",
      "dois": [
        "10.1063/1.555598"
      ],
      "source_citation_class": "peer_reviewed_comparator",
      "condition_temperature_C": 19.85,
      "density_basis": "separate_reference_density_293K",
      "conditions_notes": "Solid potassium at 293 K; electrical purity 99.99+%. Separate reference density is not a co-measured specimen property or a critically evaluated recommended density. No inferred mechanical properties.",
      "facts": {
        "density": {
          "value": 0.871,
          "unit": "10^3 kg/m^3",
          "source_url": "https://srd.nist.gov/jpcrdreprint/1.555598.pdf",
          "source_locator": "Table 1, printed p.342, potassium row; footnote c: 293 K",
          "condition": "293 K"
        },
        "electrical_resistivity": {
          "value": 7.2,
          "unit": "10^-8 Ohm m",
          "source_url": "https://srd.nist.gov/jpcrdreprint/1.555598.pdf",
          "source_locator": "Table 17, printed p.383, 293 K row, total resistivity",
          "condition": "293 K; potassium 99.99+%"
        }
      }
    },
    {
      "id": "pure-magnesium-293K-chi1979",
      "label": "Mg",
      "sample_name": "Magnesium, solid polycrystalline HCP, evaluated reference at 293 K",
      "material_family": "metal_comparator",
      "form_factor": "bulk",
      "material_subclass": "pure-metal reference",
      "source_label": "Chi (1979), Electrical resistivity of alkaline earth elements, Tables 1 and 6",
      "dois": [
        "10.1063/1.555599"
      ],
      "source_citation_class": "peer_reviewed_comparator",
      "condition_temperature_C": 19.85,
      "density_basis": "separate_reference_density_293K",
      "conditions_notes": "Polycrystalline solid magnesium at 293 K; electrical purity 99.9+%. Separate reference density is not a co-measured specimen property or a critically evaluated recommended density. No inferred mechanical properties.",
      "facts": {
        "density": {
          "value": 1.74,
          "unit": "10^3 kg/m^3",
          "source_url": "https://srd.nist.gov/jpcrdreprint/1.555599.pdf",
          "source_locator": "Table 1, printed p.441, magnesium row; footnote c: 293 K",
          "condition": "293 K"
        },
        "electrical_resistivity": {
          "value": 4.39,
          "unit": "10^-8 Ohm m",
          "source_url": "https://srd.nist.gov/jpcrdreprint/1.555599.pdf",
          "source_locator": "Table 6, printed p.459, 293 K row, total resistivity",
          "condition": "293 K; polycrystalline magnesium 99.9+%"
        }
      }
    },
    {
      "id": "toray-t1200",
      "label": "T1200",
      "sample_name": "T1200",
      "material_family": "carbon_fiber_comparator",
      "form_factor": "fiber_yarn",
      "material_subclass": "PAN carbon fiber",
      "source_label": "Toray | T1200 grade table under Intermediate Modulus",
      "source_revision": null,
      "density_basis": "manufacturer_nominal_grade_density",
      "measurement_method": "Manufacturer reference fiber properties; modulus definition: manufacturer tensile modulus; interval unspecified",
      "conditions_notes": "Use direct SI selector values. Do not convert rounded 46 Msi from the 2023 announcement and replace 315 GPa. Tow and sizing left unspecified for this source. Modulus is manufacturer tensile modulus; interval unspecified; not established as an initial tangent modulus. Strength, density, strain and functional properties are not a same-specimen pairing; no missing temperature, direction, gauge length or uncertainty is inferred.",
      "facts": {
        "density": {
          "value": 1.82,
          "unit": "g/cm^3",
          "source_url": "https://toray-cfe.com/en/products/torayca-carbon-fibers/product-selector/",
          "source_locator": "T1200 grade table under Intermediate Modulus",
          "test_standard": null,
          "measurement_definition": null,
          "condition": "Manufacturer typical/nominal fiber value; conditions not specified"
        },
        "tensile_strength": {
          "value": 8000,
          "unit": "MPa",
          "source_url": "https://toray-cfe.com/en/products/torayca-carbon-fibers/product-selector/",
          "source_locator": "T1200 grade table under Intermediate Modulus",
          "test_standard": null,
          "measurement_definition": null,
          "condition": "Manufacturer typical/nominal fiber value; conditions not specified"
        },
        "initial_modulus": {
          "value": 315,
          "unit": "GPa",
          "source_url": "https://toray-cfe.com/en/products/torayca-carbon-fibers/product-selector/",
          "source_locator": "T1200 grade table under Intermediate Modulus",
          "test_standard": null,
          "measurement_definition": "manufacturer tensile modulus; interval unspecified",
          "condition": "Manufacturer typical/nominal fiber value; conditions not specified"
        },
        "breaking_strain": {
          "value": 2.5,
          "unit": "%",
          "source_url": "https://toray-cfe.com/en/products/torayca-carbon-fibers/product-selector/",
          "source_locator": "T1200 grade table under Intermediate Modulus",
          "test_standard": null,
          "measurement_definition": null,
          "condition": "Manufacturer typical/nominal fiber value; conditions not specified"
        }
      }
    },
    {
      "id": "toray-m40x",
      "label": "M40X",
      "sample_name": "M40X",
      "material_family": "carbon_fiber_comparator",
      "form_factor": "fiber_yarn",
      "material_subclass": "PAN carbon fiber",
      "source_label": "Toray | High Modulus, M40X grade table",
      "source_revision": null,
      "density_basis": "manufacturer_nominal_grade_density",
      "measurement_method": "Manufacturer reference fiber properties; modulus definition: manufacturer tensile modulus; interval unspecified",
      "conditions_notes": "Distinct from existing M40J/M40JB; do not borrow their density or conductivity. Modulus is manufacturer tensile modulus; interval unspecified; not established as an initial tangent modulus. Strength, density, strain and functional properties are not a same-specimen pairing; no missing temperature, direction, gauge length or uncertainty is inferred.",
      "facts": {
        "density": {
          "value": 1.79,
          "unit": "g/cm^3",
          "source_url": "https://toray-cfe.com/en/products/torayca-carbon-fibers/product-selector/",
          "source_locator": "High Modulus, M40X grade table",
          "test_standard": null,
          "measurement_definition": null,
          "condition": "Manufacturer typical/nominal fiber value; conditions not specified"
        },
        "tensile_strength": {
          "value": 5500,
          "unit": "MPa",
          "source_url": "https://toray-cfe.com/en/products/torayca-carbon-fibers/product-selector/",
          "source_locator": "High Modulus, M40X grade table",
          "test_standard": null,
          "measurement_definition": null,
          "condition": "Manufacturer typical/nominal fiber value; conditions not specified"
        },
        "initial_modulus": {
          "value": 377,
          "unit": "GPa",
          "source_url": "https://toray-cfe.com/en/products/torayca-carbon-fibers/product-selector/",
          "source_locator": "High Modulus, M40X grade table",
          "test_standard": null,
          "measurement_definition": "manufacturer tensile modulus; interval unspecified",
          "condition": "Manufacturer typical/nominal fiber value; conditions not specified"
        },
        "breaking_strain": {
          "value": 1.5,
          "unit": "%",
          "source_url": "https://toray-cfe.com/en/products/torayca-carbon-fibers/product-selector/",
          "source_locator": "High Modulus, M40X grade table",
          "test_standard": null,
          "measurement_definition": null,
          "condition": "Manufacturer typical/nominal fiber value; conditions not specified"
        }
      }
    },
    {
      "id": "hexcel-im11-12k",
      "label": "HexTow IM11",
      "sample_name": "HexTow IM11",
      "material_family": "carbon_fiber_comparator",
      "form_factor": "fiber_yarn",
      "material_subclass": "PAN carbon fiber",
      "source_label": "Hexcel | PDF p.1 Typical Fiber Properties; packaging table",
      "source_revision": null,
      "density_basis": "manufacturer_nominal_grade_density",
      "measurement_method": "Manufacturer reference fiber properties; modulus definition: chord 1000-6000 microstrain",
      "conditions_notes": "Never twisted. Same mechanical values cover 6K and 12K; propose only one record. Modulus is chord 1000-6000 microstrain; not established as an initial tangent modulus. Strength, density, strain and functional properties are not a same-specimen pairing; no missing temperature, direction, gauge length or uncertainty is inferred.",
      "facts": {
        "density": {
          "value": 1.79,
          "unit": "g/cm^3",
          "source_url": "https://www.hexcel.com/wp-content/uploads/2026/02/IM11_HexTow_DataSheet.pdf",
          "source_locator": "PDF p.1 Typical Fiber Properties; packaging table",
          "test_standard": null,
          "measurement_definition": null,
          "condition": "Manufacturer typical/nominal fiber value; conditions not specified"
        },
        "tensile_strength": {
          "value": 6600,
          "unit": "MPa",
          "source_url": "https://www.hexcel.com/wp-content/uploads/2026/02/IM11_HexTow_DataSheet.pdf",
          "source_locator": "PDF p.1 Typical Fiber Properties; packaging table",
          "test_standard": null,
          "measurement_definition": null,
          "condition": "Manufacturer typical/nominal fiber value; conditions not specified"
        },
        "initial_modulus": {
          "value": 324,
          "unit": "GPa",
          "source_url": "https://www.hexcel.com/wp-content/uploads/2026/02/IM11_HexTow_DataSheet.pdf",
          "source_locator": "PDF p.1 Typical Fiber Properties; packaging table",
          "test_standard": null,
          "measurement_definition": "chord 1000-6000 microstrain",
          "condition": "Manufacturer typical/nominal fiber value; conditions not specified"
        },
        "breaking_strain": {
          "value": 2.0,
          "unit": "%",
          "source_url": "https://www.hexcel.com/wp-content/uploads/2026/02/IM11_HexTow_DataSheet.pdf",
          "source_locator": "PDF p.1 Typical Fiber Properties; packaging table",
          "test_standard": null,
          "measurement_definition": null,
          "condition": "Manufacturer typical/nominal fiber value; conditions not specified"
        }
      }
    },
    {
      "id": "hexcel-im9-24k",
      "label": "HexTow IM9",
      "sample_name": "HexTow IM9",
      "material_family": "carbon_fiber_comparator",
      "form_factor": "fiber_yarn",
      "material_subclass": "PAN carbon fiber",
      "source_label": "Hexcel | PDF p.1 Typical Fiber Properties; p.2 CTA 535 NV25",
      "source_revision": null,
      "density_basis": "manufacturer_nominal_grade_density",
      "measurement_method": "Manufacturer reference fiber properties; modulus definition: chord 1000-6000 microstrain",
      "conditions_notes": "Never twisted; manufacturer typical fiber values, not laminate values. Modulus is chord 1000-6000 microstrain; not established as an initial tangent modulus. Strength, density, strain and functional properties are not a same-specimen pairing; no missing temperature, direction, gauge length or uncertainty is inferred.",
      "facts": {
        "density": {
          "value": 1.79,
          "unit": "g/cm^3",
          "source_url": "https://www.hexcel.com/wp-content/uploads/2025/12/IM9_HexTow_DataSheet.pdf",
          "source_locator": "PDF p.1 Typical Fiber Properties; p.2 CTA 535 NV25",
          "test_standard": null,
          "measurement_definition": null,
          "condition": "Manufacturer typical/nominal fiber value; conditions not specified"
        },
        "tensile_strength": {
          "value": 6300,
          "unit": "MPa",
          "source_url": "https://www.hexcel.com/wp-content/uploads/2025/12/IM9_HexTow_DataSheet.pdf",
          "source_locator": "PDF p.1 Typical Fiber Properties; p.2 CTA 535 NV25",
          "test_standard": null,
          "measurement_definition": null,
          "condition": "Manufacturer typical/nominal fiber value; conditions not specified"
        },
        "initial_modulus": {
          "value": 294,
          "unit": "GPa",
          "source_url": "https://www.hexcel.com/wp-content/uploads/2025/12/IM9_HexTow_DataSheet.pdf",
          "source_locator": "PDF p.1 Typical Fiber Properties; p.2 CTA 535 NV25",
          "test_standard": null,
          "measurement_definition": "chord 1000-6000 microstrain",
          "condition": "Manufacturer typical/nominal fiber value; conditions not specified"
        },
        "breaking_strain": {
          "value": 1.9,
          "unit": "%",
          "source_url": "https://www.hexcel.com/wp-content/uploads/2025/12/IM9_HexTow_DataSheet.pdf",
          "source_locator": "PDF p.1 Typical Fiber Properties; p.2 CTA 535 NV25",
          "test_standard": null,
          "measurement_definition": null,
          "condition": "Manufacturer typical/nominal fiber value; conditions not specified"
        }
      }
    },
    {
      "id": "toray-m55jb-6k",
      "label": "M55J 6K / M55JB 6K 50B",
      "sample_name": "M55J 6K / M55JB 6K 50B",
      "material_family": "carbon_fiber_comparator",
      "form_factor": "fiber_yarn",
      "material_subclass": "PAN carbon fiber",
      "source_label": "Toray | PDF p.1 Fiber Properties and Functional Properties; revision p.2",
      "source_revision": "2025-04-22",
      "density_basis": "manufacturer_nominal_grade_density",
      "measurement_method": "Manufacturer reference fiber properties; modulus definition: manufacturer tensile modulus TY-030B-01",
      "conditions_notes": "Lot-average reference values. Adjacent 60% fiber-volume composite values excluded. Conductivity direction and temperature unspecified. Modulus is manufacturer tensile modulus TY-030B-01; not established as an initial tangent modulus. Strength, density, strain and functional properties are not a same-specimen pairing; no missing temperature, direction, gauge length or uncertainty is inferred.",
      "facts": {
        "density": {
          "value": 1.91,
          "unit": "g/cm^3",
          "source_url": "https://www.toraycma.com/wp-content/uploads/M55J-Data-Sheet.pdf",
          "source_locator": "PDF p.1 Fiber Properties and Functional Properties; revision p.2",
          "test_standard": "TY-030B-02",
          "measurement_definition": null,
          "condition": "Manufacturer typical/nominal fiber value; conditions not specified"
        },
        "tensile_strength": {
          "value": 4020,
          "unit": "MPa",
          "source_url": "https://www.toraycma.com/wp-content/uploads/M55J-Data-Sheet.pdf",
          "source_locator": "PDF p.1 Fiber Properties and Functional Properties; revision p.2",
          "test_standard": "TY-030B-01",
          "measurement_definition": null,
          "condition": "Manufacturer typical/nominal fiber value; conditions not specified"
        },
        "initial_modulus": {
          "value": 540,
          "unit": "GPa",
          "source_url": "https://www.toraycma.com/wp-content/uploads/M55J-Data-Sheet.pdf",
          "source_locator": "PDF p.1 Fiber Properties and Functional Properties; revision p.2",
          "test_standard": "TY-030B-01",
          "measurement_definition": "manufacturer tensile modulus TY-030B-01",
          "condition": "Manufacturer typical/nominal fiber value; conditions not specified"
        },
        "breaking_strain": {
          "value": 0.8,
          "unit": "%",
          "source_url": "https://www.toraycma.com/wp-content/uploads/M55J-Data-Sheet.pdf",
          "source_locator": "PDF p.1 Fiber Properties and Functional Properties; revision p.2",
          "test_standard": "TY-030B-01",
          "measurement_definition": null,
          "condition": "Manufacturer typical/nominal fiber value; conditions not specified"
        },
        "electrical_resistivity": {
          "value": 0.0008,
          "unit": "Ohm cm",
          "source_url": "https://www.toraycma.com/wp-content/uploads/M55J-Data-Sheet.pdf",
          "source_locator": "PDF p.1 Fiber Properties and Functional Properties; revision p.2",
          "test_standard": null,
          "measurement_definition": "M55J grade functional-property table; no separate tow-specific measurement stated",
          "condition": "Manufacturer typical/nominal fiber value; conditions not specified"
        },
        "thermal_conductivity": {
          "value": 1.556,
          "unit": "J/(cm s degC)",
          "source_url": "https://www.toraycma.com/wp-content/uploads/M55J-Data-Sheet.pdf",
          "source_locator": "PDF p.1 Fiber Properties and Functional Properties; revision p.2",
          "test_standard": null,
          "measurement_definition": "M55J grade functional-property table; no separate tow-specific measurement stated",
          "condition": "Manufacturer typical/nominal fiber value; conditions not specified"
        }
      }
    },
    {
      "id": "toray-m46jb-6k",
      "label": "M46J 6K / M46JB 6K 50B",
      "sample_name": "M46J 6K / M46JB 6K 50B",
      "material_family": "carbon_fiber_comparator",
      "form_factor": "fiber_yarn",
      "material_subclass": "PAN carbon fiber",
      "source_label": "Toray | PDF p.1 Fiber Properties explicit 6K rows and Functional Properties; revision p.2",
      "source_revision": "2025-04-22",
      "density_basis": "manufacturer_nominal_grade_density",
      "measurement_method": "Manufacturer reference fiber properties; modulus definition: manufacturer tensile modulus TY-030B-01",
      "conditions_notes": "Lot-average reference values. Do not mix 6K strength/strain with 12K 4020 MPa/0.9%. Conductivity precision is arithmetic, not experimental precision. Modulus is manufacturer tensile modulus TY-030B-01; not established as an initial tangent modulus. Strength, density, strain and functional properties are not a same-specimen pairing; no missing temperature, direction, gauge length or uncertainty is inferred.",
      "facts": {
        "density": {
          "value": 1.84,
          "unit": "g/cm^3",
          "source_url": "https://www.toraycma.com/wp-content/uploads/M46J-Data-Sheet.pdf",
          "source_locator": "PDF p.1 Fiber Properties explicit 6K rows and Functional Properties; revision p.2",
          "test_standard": "TY-030B-02",
          "measurement_definition": null,
          "condition": "Manufacturer typical/nominal fiber value; conditions not specified"
        },
        "tensile_strength": {
          "value": 4200,
          "unit": "MPa",
          "source_url": "https://www.toraycma.com/wp-content/uploads/M46J-Data-Sheet.pdf",
          "source_locator": "PDF p.1 Fiber Properties explicit 6K rows and Functional Properties; revision p.2",
          "test_standard": "TY-030B-01",
          "measurement_definition": null,
          "condition": "Manufacturer typical/nominal fiber value; conditions not specified"
        },
        "initial_modulus": {
          "value": 436,
          "unit": "GPa",
          "source_url": "https://www.toraycma.com/wp-content/uploads/M46J-Data-Sheet.pdf",
          "source_locator": "PDF p.1 Fiber Properties explicit 6K rows and Functional Properties; revision p.2",
          "test_standard": "TY-030B-01",
          "measurement_definition": "manufacturer tensile modulus TY-030B-01",
          "condition": "Manufacturer typical/nominal fiber value; conditions not specified"
        },
        "breaking_strain": {
          "value": 1.0,
          "unit": "%",
          "source_url": "https://www.toraycma.com/wp-content/uploads/M46J-Data-Sheet.pdf",
          "source_locator": "PDF p.1 Fiber Properties explicit 6K rows and Functional Properties; revision p.2",
          "test_standard": "TY-030B-01",
          "measurement_definition": null,
          "condition": "Manufacturer typical/nominal fiber value; conditions not specified"
        },
        "electrical_resistivity": {
          "value": 0.0009,
          "unit": "Ohm cm",
          "source_url": "https://www.toraycma.com/wp-content/uploads/M46J-Data-Sheet.pdf",
          "source_locator": "PDF p.1 Fiber Properties explicit 6K rows and Functional Properties; revision p.2",
          "test_standard": null,
          "measurement_definition": "M46J grade functional-property table; not separately resolved between 6K and 12K",
          "condition": "Manufacturer typical/nominal fiber value; conditions not specified"
        },
        "thermal_conductivity": {
          "value": 0.836,
          "unit": "J/(cm s degC)",
          "source_url": "https://www.toraycma.com/wp-content/uploads/M46J-Data-Sheet.pdf",
          "source_locator": "PDF p.1 Fiber Properties explicit 6K rows and Functional Properties; revision p.2",
          "test_standard": null,
          "measurement_definition": "M46J grade functional-property table; not separately resolved between 6K and 12K",
          "condition": "Manufacturer typical/nominal fiber value; conditions not specified"
        }
      }
    },
    {
      "id": "honeywell-spectra-s1000-75den",
      "label": "Spectra S-1000 75 (75 denier)",
      "sample_name": "Spectra S-1000 75 (75 denier)",
      "material_family": "polymer_fiber_comparator",
      "form_factor": "fiber_yarn",
      "material_subclass": "UHMWPE fiber",
      "source_label": "Honeywell | PDF p.1 Physical Properties (nominal), S-1000 row 75; copyright p.2",
      "source_revision": null,
      "density_basis": "manufacturer_nominal_grade_density",
      "measurement_method": "Manufacturer reference fiber properties; modulus definition: manufacturer modulus; interval unspecified",
      "conditions_notes": "Distinct exact-denier row; existing generic Spectra 1000 has 3.25 GPa/113 GPa/2.8%. Archival benchmark, current availability not confirmed. Modulus is manufacturer modulus; interval unspecified; not established as an initial tangent modulus. Strength, density, strain and functional properties are not a same-specimen pairing; no missing temperature, direction, gauge length or uncertainty is inferred.",
      "facts": {
        "density": {
          "value": 0.97,
          "unit": "g/cm^3",
          "source_url": "https://prod-edam.honeywell.com/content/dam/honeywell-edam/pmt/oneam/en-us/high-performance-fibers/documents/honeywell-SpectraFiber-PhysicalProperties-chart.pdf",
          "source_locator": "PDF p.1 Physical Properties (nominal), S-1000 row 75; copyright p.2",
          "test_standard": null,
          "measurement_definition": null,
          "condition": "Manufacturer typical/nominal fiber value; conditions not specified"
        },
        "tensile_strength": {
          "value": 3.68,
          "unit": "GPa",
          "source_url": "https://prod-edam.honeywell.com/content/dam/honeywell-edam/pmt/oneam/en-us/high-performance-fibers/documents/honeywell-SpectraFiber-PhysicalProperties-chart.pdf",
          "source_locator": "PDF p.1 Physical Properties (nominal), S-1000 row 75; copyright p.2",
          "test_standard": null,
          "measurement_definition": null,
          "condition": "Manufacturer typical/nominal fiber value; conditions not specified"
        },
        "initial_modulus": {
          "value": 133,
          "unit": "GPa",
          "source_url": "https://prod-edam.honeywell.com/content/dam/honeywell-edam/pmt/oneam/en-us/high-performance-fibers/documents/honeywell-SpectraFiber-PhysicalProperties-chart.pdf",
          "source_locator": "PDF p.1 Physical Properties (nominal), S-1000 row 75; copyright p.2",
          "test_standard": null,
          "measurement_definition": "manufacturer modulus; interval unspecified",
          "condition": "Manufacturer typical/nominal fiber value; conditions not specified"
        },
        "breaking_strain": {
          "value": 2.9,
          "unit": "%",
          "source_url": "https://prod-edam.honeywell.com/content/dam/honeywell-edam/pmt/oneam/en-us/high-performance-fibers/documents/honeywell-SpectraFiber-PhysicalProperties-chart.pdf",
          "source_locator": "PDF p.1 Physical Properties (nominal), S-1000 row 75; copyright p.2",
          "test_standard": null,
          "measurement_definition": null,
          "condition": "Manufacturer typical/nominal fiber value; conditions not specified"
        }
      }
    }
  ]
}

File: data/curation/reference_benchmarks.json (part 1 of 3)
{
  "schema_version": "cpt-curated-records-v1",
  "retrieved_date": "2026-10-01",
  "record_count": 12,
  "records": [
    {
      "record_id": "rec_b949565914e1",
      "source_file": "reference_benchmarks.json",
      "source_sheet": "Chi (1979), Electrical resistivity of alkali elements, Tables 1 and 10",
      "source_row": 1,
      "record_label": "Na",
      "sample_name": "Sodium, solid BCC, evaluated reference at 293 K",
      "citation_raw": "https://doi.org/10.1063/1.555598; https://srd.nist.gov/jpcrdreprint/1.555598.pdf",
      "url_raw": "https://doi.org/10.1063/1.555598;https://srd.nist.gov/jpcrdreprint/1.555598.pdf",
      "material_family": "metal_comparator",
      "form_factor": "bulk",
      "material_subclass": "pure-metal reference",
      "dataset_provenance": "official_manufacturer_or_reference_property_table",
      "primary_source_verification_status": "verified_against_reference_specification",
      "source_citation_class": "peer_reviewed_comparator",
      "comparison_scope": "contextual_comparator",
      "specimen_linkage": "single_source_row_unverified",
      "density_basis": "separate_reference_density_293K",
      "condition_temperature_C": 19.85,
      "measurement_method": null,
      "test_standard": null,
      "provenance_table_figure_page": "Chi (1979), Electrical resistivity of alkali elements, Tables 1 and 10",
      "source_export": "Source-checked engineering reference benchmark; not a paired experimental specimen",
      "extraction_method": "source_checked_reference_table",
      "curator": "CPT source review",
      "conditions_notes": "Solid BCC sodium at 293 K. Electrical table specifies 99.99+% purity; density is a separate physical constant whose purity is not specified. Table 1 constants were not critically evaluated. Total resistivity, not intrinsic resistivity. Not a same-specimen pair; no tensile-strength or thermal-conductivity claim.",
      "source_priority": 0,
      "values": {
        "density_kg_m3": 971.1999999999999,
        "electrical_conductivity_S_m": 20964360.5870021,
        "specific_electrical_conductivity_S_m2_kg": 21586.038495677614
      },
      "measurement_metadata": {
        "density": {
          "reported_value": 0.9712,
          "reported_unit": "10^3 kg/m^3",
          "reported_or_derived": "reported",
          "uncertainty_value_reported": null,
          "uncertainty_value_canonical": null,
          "uncertainty_type": "not_reported",
          "normalization_basis": "not_applicable",
          "density_basis": "not_applicable",
          "density_value_kg_m3": null,
          "density_source_locator": null,
          "cross_section_method": null,
          "value_bound_type": "point_estimate",
          "derivation_formula": null,
          "derivation_inputs_json": null,
          "statistic_type": "unspecified",
          "source_locator": "https://srd.nist.gov/jpcrdreprint/1.555598.pdf | Table 1, printed p.342, sodium row; footnote c: 293 K",
          "test_standard": null,
          "reference_condition": "293 K; physical constant not critically evaluated",
          "source_retrieved_date": "2026-10-01",
          "measurement_definition": null,
          "source_revision": null
        },
        "electrical_conductivity": {
          "reported_value": null,
          "reported_unit": null,
          "reported_or_derived": "derived",
          "uncertainty_value_reported": null,
          "uncertainty_value_canonical": null,
          "uncertainty_type": "not_reported",
          "normalization_basis": "not_applicable",
          "density_basis": "not_applicable",
          "density_value_kg_m3": null,
          "density_source_locator": null,
          "cross_section_method": null,
          "value_bound_type": "point_estimate",
          "derivation_formula": "electrical_conductivity_S_m = 1 / electrical_resistivity_Ohm_m",
          "derivation_inputs_json": "{\"electrical_resistivity_Ohm_m\": 4.77e-08}",
          "statistic_type": "unspecified",
          "source_locator": "https://srd.nist.gov/jpcrdreprint/1.555598.pdf | Table 10, printed p.363, 293 K row, total resistivity column",
          "test_standard": null,
          "reference_condition": "293 K; sodium 99.99+%; evaluated reference",
          "source_retrieved_date": "2026-10-01",
          "measurement_definition": null,
          "source_revision": null,
          "reported_input_value": 4.77,
          "reported_input_unit": "10^-8 Ohm m"
        },
        "specific_electrical_conductivity": {
          "reported_value": null,
          "reported_unit": null,
          "reported_or_derived": "derived",
          "uncertainty_value_reported": null,
          "uncertainty_value_canonical": null,
          "uncertainty_type": "not_reported",
          "normalization_basis": "derived_from_density",
          "density_basis": "separate_reference_density_293K",
          "density_value_kg_m3": 971.1999999999999,
          "density_source_locator": "https://srd.nist.gov/jpcrdreprint/1.555598.pdf | Table 1, printed p.342, sodium row; footnote c: 293 K",
          "cross_section_method": null,
          "value_bound_type": "point_estimate",
          "derivation_formula": "specific_electrical_conductivity_S_m2_kg = electrical_conductivity_S_m / density_kg_m3",
          "derivation_inputs_json": "{\"density_kg_m3\": 971.1999999999999, \"electrical_conductivity_S_m\": 20964360.5870021}",
          "statistic_type": "unspecified",
          "source_locator": "https://srd.nist.gov/jpcrdreprint/1.555598.pdf | Table 10, printed p.363, 293 K row, total resistivity column",
          "test_standard": null,
          "reference_condition": "293 K; sodium 99.99+%; evaluated reference",
          "source_retrieved_date": "2026-10-01",
          "measurement_definition": null,
          "source_revision": null,
          "reported_input_value": 4.77,
          "reported_input_unit": "10^-8 Ohm m"
        }
      },
      "source_facts": {
        "density": {
          "value": 0.9712,
          "unit": "10^3 kg/m^3",
          "source_url": "https://srd.nist.gov/jpcrdreprint/1.555598.pdf",
          "source_locator": "Table 1, printed p.342, sodium row; footnote c: 293 K",
          "condition": "293 K; physical constant not critically evaluated"
        },
        "electrical_resistivity": {
          "value": 4.77,
          "unit": "10^-8 Ohm m",
          "source_url": "https://srd.nist.gov/jpcrdreprint/1.555598.pdf",
          "source_locator": "Table 10, printed p.363, 293 K row, total resistivity column",
          "condition": "293 K; sodium 99.99+%; evaluated reference"
        }
      }
    },
    {
      "record_id": "rec_19ff2f02b48e",
      "source_file": "reference_benchmarks.json",
      "source_sheet": "Chi (1979), Electrical resistivity of alkaline earth elements, Tables 1 and 9",
      "source_row": 2,
      "record_label": "Ca",
      "sample_name": "Calcium, solid alpha FCC, evaluated reference at 293 K",
      "citation_raw": "https://doi.org/10.1063/1.555599; https://srd.nist.gov/jpcrdreprint/1.555599.pdf",
      "url_raw": "https://doi.org/10.1063/1.555599;https://srd.nist.gov/jpcrdreprint/1.555599.pdf",
      "material_family": "metal_comparator",
      "form_factor": "bulk",
      "material_subclass": "pure-metal reference",
      "dataset_provenance": "official_manufacturer_or_reference_property_table",
      "primary_source_verification_status": "verified_against_reference_specification",
      "source_citation_class": "peer_reviewed_comparator",
      "comparison_scope": "contextual_comparator",
      "specimen_linkage": "single_source_row_unverified",
      "density_basis": "separate_reference_density_293K",
      "condition_temperature_C": 19.85,
      "measurement_method": null,
      "test_standard": null,
      "provenance_table_figure_page": "Chi (1979), Electrical resistivity of alkaline earth elements, Tables 1 and 9",
      "source_export": "Source-checked engineering reference benchmark; not a paired experimental specimen",
      "extraction_method": "source_checked_reference_table",
      "curator": "CPT source review",
      "conditions_notes": "Solid alpha FCC calcium at 293 K. Electrical table specifies 99.96+% purity; density is a separate physical constant whose purity is not specified. Table 1 constants were not critically evaluated. Total resistivity, not intrinsic resistivity. Not a same-specimen pair; no tensile-strength claim. Estimated calcium thermal conductivity is intentionally not included as a measured value.",
      "source_priority": 0,
      "values": {
        "density_kg_m3": 1550.0,
        "electrical_conductivity_S_m": 29761904.761904765,
        "specific_electrical_conductivity_S_m2_kg": 19201.228878648235
      },
      "measurement_metadata": {
        "density": {
          "reported_value": 1.55,
          "reported_unit": "10^3 kg/m^3",
          "reported_or_derived": "reported",
          "uncertainty_value_reported": null,
          "uncertainty_value_canonical": null,
          "uncertainty_type": "not_reported",
          "normalization_basis": "not_applicable",
          "density_basis": "not_applicable",
          "density_value_kg_m3": null,
          "density_source_locator": null,
          "cross_section_method": null,
          "value_bound_type": "point_estimate",
          "derivation_formula": null,
          "derivation_inputs_json": null,
          "statistic_type": "unspecified",
          "source_locator": "https://srd.nist.gov/jpcrdreprint/1.555599.pdf | Table 1, printed p.441, calcium row; footnote c: 293 K",
          "test_standard": null,
          "reference_condition": "293 K; physical constant not critically evaluated",
          "source_retrieved_date": "2026-10-01",
          "measurement_definition": null,
          "source_revision": null
        },
        "electrical_conductivity": {
          "reported_value": null,
          "reported_unit": null,
          "reported_or_derived": "derived",
          "uncertainty_value_reported": null,
          "uncertainty_value_canonical": null,
          "uncertainty_type": "not_reported",
          "normalization_basis": "not_applicable",
          "density_basis": "not_applicable",
          "density_value_kg_m3": null,
          "density_source_locator": null,
          "cross_section_method": null,
          "value_bound_type": "point_estimate",
          "derivation_formula": "electrical_conductivity_S_m = 1 / electrical_resistivity_Ohm_m",
          "derivation_inputs_json": "{\"electrical_resistivity_Ohm_m\": 3.3599999999999996e-08}",
          "statistic_type": "unspecified",
          "source_locator": "https://srd.nist.gov/jpcrdreprint/1.555599.pdf | Table 9, printed p.470, 293 K row, total resistivity column",
          "test_standard": null,
          "reference_condition": "293 K; calcium 99.96+%; evaluated reference",
          "source_retrieved_date": "2026-10-01",
          "measurement_definition": null,
          "source_revision": null,
          "reported_input_value": 3.36,
          "reported_input_unit": "10^-8 Ohm m"
        },
        "specific_electrical_conductivity": {
          "reported_value": null,
          "reported_unit": null,
          "reported_or_derived": "derived",
          "uncertainty_value_reported": null,
          "uncertainty_value_canonical": null,
          "uncertainty_type": "not_reported",
          "normalization_basis": "derived_from_density",
          "density_basis": "separate_reference_density_293K",
          "density_value_kg_m3": 1550.0,
          "density_source_locator": "https://srd.nist.gov/jpcrdreprint/1.555599.pdf | Table 1, printed p.441, calcium row; footnote c: 293 K",
          "cross_section_method": null,
          "value_bound_type": "point_estimate",
          "derivation_formula": "specific_electrical_conductivity_S_m2_kg = electrical_conductivity_S_m / density_kg_m3",
          "derivation_inputs_json": "{\"density_kg_m3\": 1550.0, \"electrical_conductivity_S_m\": 29761904.761904765}",
          "statistic_type": "unspecified",
          "source_locator": "https://srd.nist.gov/jpcrdreprint/1.555599.pdf | Table 9, printed p.470, 293 K row, total resistivity column",
          "test_standard": null,
          "reference_condition": "293 K; calcium 99.96+%; evaluated reference",
          "source_retrieved_date": "2026-10-01",
          "measurement_definition": null,
          "source_revision": null,
          "reported_input_value": 3.36,
          "reported_input_unit": "10^-8 Ohm m"
        }
      },
      "source_facts": {
        "density": {
          "value": 1.55,
          "unit": "10^3 kg/m^3",
          "source_url": "https://srd.nist.gov/jpcrdreprint/1.555599.pdf",
          "source_locator": "Table 1, printed p.441, calcium row; footnote c: 293 K",
          "condition": "293 K; physical constant not critically evaluated"
        },
        "electrical_resistivity": {
          "value": 3.36,
          "unit": "10^-8 Ohm m",
          "source_url": "https://srd.nist.gov/jpcrdreprint/1.555599.pdf",
          "source_locator": "Table 9, printed p.470, 293 K row, total resistivity column",
          "condition": "293 K; calcium 99.96+%; evaluated reference"
        }
      }
    },
    {
      "record_id": "rec_5e2dea451286",
      "source_file": "reference_benchmarks.json",
      "source_sheet": "Chi (1979), Electrical resistivity of alkali elements, Tables 1 and 3",
      "source_row": 3,
      "record_label": "Li",
      "sample_name": "Lithium, solid BCC, evaluated reference at 293 K",
      "citation_raw": "https://doi.org/10.1063/1.555598; https://srd.nist.gov/jpcrdreprint/1.555598.pdf",
      "url_raw": "https://doi.org/10.1063/1.555598;https://srd.nist.gov/jpcrdreprint/1.555598.pdf",
      "material_family": "metal_comparator",
      "form_factor": "bulk",
      "material_subclass": "pure-metal reference",
      "dataset_provenance": "official_manufacturer_or_reference_property_table",
      "primary_source_verification_status": "verified_against_reference_specification",
      "source_citation_class": "peer_reviewed_comparator",
      "comparison_scope": "contextual_comparator",
      "specimen_linkage": "single_source_row_unverified",
      "density_basis": "separate_reference_density_293K",
      "condition_temperature_C": 19.85,
      "measurement_method": null,
      "test_standard": null,
      "provenance_table_figure_page": "Chi (1979), Electrical resistivity of alkali elements, Tables 1 and 3",
      "source_export": "Source-checked engineering reference benchmark; not a paired experimental specimen",
      "extraction_method": "source_checked_reference_table",
      "curator": "CPT source review",
      "conditions_notes": "Solid lithium at 293 K; electrical purity 99.98+%. Separate reference density is not a co-measured specimen property or a critically evaluated recommended density. No inferred mechanical properties.",
      "source_priority": 0,
      "values": {
        "density_kg_m3": 534.0,
        "electrical_conductivity_S_m": 10775862.068965517,
        "specific_electrical_conductivity_S_m2_kg": 20179.516983081492
      },
      "measurement_metadata": {
        "density": {
          "reported_value": 0.534,
          "reported_unit": "10^3 kg/m^3",
          "reported_or_derived": "reported",
          "uncertainty_value_reported": null,
          "uncertainty_value_canonical": null,
          "uncertainty_type": "not_reported",
          "normalization_basis": "not_applicable",
          "density_basis": "not_applicable",
          "density_value_kg_m3": null,
          "density_source_locator": null,
          "cross_section_method": null,
          "value_bound_type": "point_estimate",
          "derivation_formula": null,
          "derivation_inputs_json": null,
          "statistic_type": "unspecified",
          "source_locator": "https://srd.nist.gov/jpcrdreprint/1.555598.pdf | Table 1, printed p.342, lithium row; footnote c: 293 K",
          "test_standard": null,
          "reference_condition": "293 K",
          "source_retrieved_date": "2026-10-01",
          "measurement_definition": null,
          "source_revision": null
        },
        "electrical_conductivity": {
          "reported_value": null,
          "reported_unit": null,
          "reported_or_derived": "derived",
          "uncertainty_value_reported": null,
          "uncertainty_value_canonical": null,
          "uncertainty_type": "not_reported",
          "normalization_basis": "not_applicable",
          "density_basis": "not_applicable",
          "density_value_kg_m3": null,
          "density_source_locator": null,
          "cross_section_method": null,
          "value_bound_type": "point_estimate",
          "derivation_formula": "electrical_conductivity_S_m = 1 / electrical_resistivity_Ohm_m",
          "derivation_inputs_json": "{\"electrical_resistivity_Ohm_m\": 9.28e-08}",
          "statistic_type": "unspecified",
          "source_locator": "https://srd.nist.gov/jpcrdreprint/1.555598.pdf | Table 3, printed p.347, 293 K row, total resistivity",
          "test_standard": null,
          "reference_condition": "293 K; lithium 99.98+%",
          "source_retrieved_date": "2026-10-01",
          "measurement_definition": null,
          "source_revision": null,
          "reported_input_value": 9.28,
          "reported_input_unit": "10^-8 Ohm m"
        },
        "specific_electrical_conductivity": {
          "reported_value": null,
          "reported_unit": null,
          "reported_or_derived": "derived",
          "uncertainty_value_reported": null,
          "uncertainty_value_canonical": null,
          "uncertainty_type": "not_reported",
          "normalization_basis": "derived_from_density",
          "density_basis": "separate_reference_density_293K",
          "density_value_kg_m3": 534.0,
          "density_source_locator": "https://srd.nist.gov/jpcrdreprint/1.555598.pdf | Table 1, printed p.342, lithium row; footnote c: 293 K",
          "cross_section_method": null,
          "value_bound_type": "point_estimate",
          "derivation_formula": "specific_electrical_conductivity_S_m2_kg = electrical_conductivity_S_m / density_kg_m3",
          "derivation_inputs_json": "{\"density_kg_m3\": 534.0, \"electrical_conductivity_S_m\": 10775862.068965517}",
          "statistic_type": "unspecified",
          "source_locator": "https://srd.nist.gov/jpcrdreprint/1.555598.pdf | Table 3, printed p.347, 293 K row, total resistivity",
          "test_standard": null,
          "reference_condition": "293 K; lithium 99.98+%",
          "source_retrieved_date": "2026-10-01",
          "measurement_definition": null,
          "source_revision": null,
          "reported_input_value": 9.28,
          "reported_input_unit": "10^-8 Ohm m"
        }
      },
      "source_facts": {
        "density": {
          "value": 0.534,
          "unit": "10^3 kg/m^3",
          "source_url": "https://srd.nist.gov/jpcrdreprint/1.555598.pdf",
          "source_locator": "Table 1, printed p.342, lithium row; footnote c: 293 K",
          "condition": "293 K"
        },
        "electrical_resistivity": {
          "value": 9.28,
          "unit": "10^-8 Ohm m",
          "source_url": "https://srd.nist.gov/jpcrdreprint/1.555598.pdf",
          "source_locator": "Table 3, printed p.347, 293 K row, total resistivity",
          "condition": "293 K; lithium 99.98+%"
        }
      }
    },
    {
      "record_id": "rec_74a544a07ac0",
      "source_file": "reference_benchmarks.json",
      "source_sheet": "Chi (1979), Electrical resistivity of alkali elements, Tables 1 and 17",
      "source_row": 4,
      "record_label": "K",
      "sample_name": "Potassium, solid BCC, evaluated reference at 293 K",
      "citation_raw": "https://doi.org/10.1063/1.555598; https://srd.nist.gov/jpcrdreprint/1.555598.pdf",
      "url_raw": "https://doi.org/10.1063/1.555598;https://srd.nist.gov/jpcrdreprint/1.555598.pdf",
      "material_family": "metal_comparator",
      "form_factor": "bulk",
      "material_subclass": "pure-metal reference",
      "dataset_provenance": "official_manufacturer_or_reference_property_table",
      "primary_source_verification_status": "verified_against_reference_specification",
      "source_citation_class": "peer_reviewed_comparator",
      "comparison_scope": "contextual_comparator",
      "specimen_linkage": "single_source_row_unverified",
      "density_basis": "separate_reference_density_293K",
      "condition_temperature_C": 19.85,
      "measurement_method": null,
      "test_standard": null,
      "provenance_table_figure_page": "Chi (1979), Electrical resistivity of alkali elements, Tables 1 and 17",
      "source_export": "Source-checked engineering reference benchmark; not a paired experimental specimen",
      "extraction_method": "source_checked_reference_table",
      "curator": "CPT source review",
      "conditions_notes": "Solid potassium at 293 K; electrical purity 99.99+%. Separate reference density is not a co-measured specimen property or a critically evaluated recommended density. No inferred mechanical properties.",
      "source_priority": 0,
      "values": {
        "density_kg_m3": 871.0,
        "electrical_conductivity_S_m": 13888888.888888886,
        "specific_electrical_conductivity_S_m2_kg": 15945.911468299524
      },
      "measurement_metadata": {
        "density": {
          "reported_value": 0.871,
          "reported_unit": "10^3 kg/m^3",
          "reported_or_derived": "reported",
          "uncertainty_value_reported": null,
          "uncertainty_value_canonical": null,
          "uncertainty_type": "not_reported",
          "normalization_basis": "not_applicable",
          "density_basis": "not_applicable",
          "density_value_kg_m3": null,
          "density_source_locator": null,
          "cross_section_method": null,
          "value_bound_type": "point_estimate",
          "derivation_formula": null,
          "derivation_inputs_json": null,
          "statistic_type": "unspecified",
          "source_locator": "https://srd.nist.gov/jpcrdreprint/1.555598.pdf | Table 1, printed p.342, potassium row; footnote c: 293 K",
          "test_standard": null,
          "reference_condition": "293 K",
          "source_retrieved_date": "2026-10-01",
          "measurement_definition": null,
          "source_revision": null
        },
        "electrical_conductivity": {
          "reported_value": null,
          "reported_unit": null,
          "reported_or_derived": "derived",
          "uncertainty_value_reported": null,
          "uncertainty_value_canonical": null,
          "uncertainty_type": "not_reported",
          "normalization_basis": "not_applicable",
          "density_basis": "not_applicable",
          "density_value_kg_m3": null,
          "density_source_locator": null,
          "cross_section_method": null,
          "value_bound_type": "point_estimate",
          "derivation_formula": "electrical_conductivity_S_m = 1 / electrical_resistivity_Ohm_m",
          "derivation_inputs_json": "{\"electrical_resistivity_Ohm_m\": 7.200000000000001e-08}",
          "statistic_type": "unspecified",
          "source_locator": "https://srd.nist.gov/jpcrdreprint/1.555598.pdf | Table 17, printed p.383, 293 K row, total resistivity",
          "test_standard": null,
          "reference_condition": "293 K; potassium 99.99+%",
          "source_retrieved_date": "2026-10-01",
          "measurement_definition": null,
          "source_revision": null,
          "reported_input_value": 7.2,
          "reported_input_unit": "10^-8 Ohm m"
        },
        "specific_electrical_conductivity": {
          "reported_value": null,
          "reported_unit": null,
          "reported_or_derived": "derived",
          "uncertainty_value_reported": null,
          "uncertainty_value_canonical": null,
          "uncertainty_type": "not_reported",
          "normalization_basis": "derived_from_density",
          "density_basis": "separate_reference_density_293K",
          "density_value_kg_m3": 871.0,
          "density_source_locator": "https://srd.nist.gov/jpcrdreprint/1.555598.pdf | Table 1, printed p.342, potassium row; footnote c: 293 K",
          "cross_section_method": null,
          "value_bound_type": "point_estimate",
          "derivation_formula": "specific_electrical_conductivity_S_m2_kg = electrical_conductivity_S_m / density_kg_m3",
          "derivation_inputs_json": "{\"density_kg_m3\": 871.0, \"electrical_conductivity_S_m\": 13888888.888888886}",
          "statistic_type": "unspecified",
          "source_locator": "https://srd.nist.gov/jpcrdreprint/1.555598.pdf | Table 17, printed p.383, 293 K row, total resistivity",
          "test_standard": null,
          "reference_condition": "293 K; potassium 99.99+%",
          "source_retrieved_date": "2026-10-01",
          "measurement_definition": null,
          "source_revision": null,
          "reported_input_value": 7.2,
          "reported_input_unit": "10^-8 Ohm m"
        }
      },
      "source_facts": {
        "density": {
          "value": 0.871,
          "unit": "10^3 kg/m^3",
          "source_url": "https://srd.nist.gov/jpcrdreprint/1.555598.pdf",
          "source_locator": "Table 1, printed p.342, potassium row; footnote c: 293 K",
          "condition": "293 K"
        },
        "electrical_resistivity": {
          "value": 7.2,
          "unit": "10^-8 Ohm m",
          "source_url": "https://srd.nist.gov/jpcrdreprint/1.555598.pdf",
          "source_locator": "Table 17, printed p.383, 293 K row, total resistivity",
          "condition": "293 K; potassium 99.99+%"
        }
      }
    },
    {
      "record_id": "rec_3795677a6bcd",
      "source_file": "reference_benchmarks.json",
      "source_sheet": "Chi (1979), Electrical resistivity of alkaline earth elements, Tables 1 and 6",
      "source_row": 5,
      "record_label": "Mg",
      "sample_name": "Magnesium, solid polycrystalline HCP, evaluated reference at 293 K",
      "citation_raw": "https://doi.org/10.1063/1.555599; https://srd.nist.gov/jpcrdreprint/1.555599.pdf",
      "url_raw": "https://doi.org/10.1063/1.555599;https://srd.nist.gov/jpcrdreprint/1.555599.pdf",
      "material_family": "metal_comparator",
      "form_factor": "bulk",
      "material_subclass": "pure-metal reference",
      "dataset_provenance": "official_manufacturer_or_reference_property_table",
      "primary_source_verification_status": "verified_against_reference_specification",
      "source_citation_class": "peer_reviewed_comparator",
      "comparison_scope": "contextual_comparator",
      "specimen_linkage": "single_source_row_unverified",
      "density_basis": "separate_reference_density_293K",
      "condition_temperature_C": 19.85,
      "measurement_method": null,
      "test_standard": null,
      "provenance_table_figure_page": "Chi (1979), Electrical resistivity of alkaline earth elements, Tables 1 and 6",
      "source_export": "Source-checked engineering reference benchmark; not a paired experimental specimen",
      "extraction_method": "source_checked_reference_table",
      "curator": "CPT source review",
      "conditions_notes": "Polycrystalline solid magnesium at 293 K; electrical purity 99.9+%. Separate reference density is not a co-measured specimen property or a critically evaluated recommended density. No inferred mechanical properties.",
      "source_priority": 0,
      "values": {
        "density_kg_m3": 1740.0,
        "electrical_conductivity_S_m": 22779043.280182235,
        "specific_electrical_conductivity_S_m2_kg": 13091.40418401278
      },
      "measurement_metadata": {
        "density": {
          "reported_value": 1.74,
          "reported_unit": "10^3 kg/m^3",
          "reported_or_derived": "reported",
          "uncertainty_value_reported": null,
          "uncertainty_value_canonical": null,
          "uncertainty_type": "not_reported",
          "normalization_basis": "not_applicable",
          "density_basis": "not_applicable",
          "density_value_kg_m3": null,
          "density_source_locator": null,
          "cross_section_method": null,
          "value_bound_type": "point_estimate",
          "derivation_formula": null,
          "derivation_inputs_json": null,
          "statistic_type": "unspecified",
          "source_locator": "https://srd.nist.gov/jpcrdreprint/1.555599.pdf | Table 1, printed p.441, magnesium row; footnote c: 293 K",
          "test_standard": null,
          "reference_condition": "293 K",
          "source_retrieved_date": "2026-10-01",
          "measurement_definition": null,
          "source_revision": null
        },
        "electrical_conductivity": {
          "reported_value": null,
          "reported_unit": null,
          "reported_or_derived": "derived",
          "uncertainty_value_reported": null,
          "uncertainty_value_canonical": null,
          "uncertainty_type": "not_reported",
          "normalization_basis": "not_applicable",
          "density_basis": "not_applicable",
          "density_value_kg_m3": null,
          "density_source_locator": null,
          "cross_section_method": null,
          "value_bound_type": "point_estimate",
          "derivation_formula": "electrical_conductivity_S_m = 1 / electrical_resistivity_Ohm_m",
          "derivation_inputs_json": "{\"electrical_resistivity_Ohm_m\": 4.3899999999999996e-08}",
          "statistic_type": "unspecified",
          "source_locator": "https://srd.nist.gov/jpcrdreprint/1.555599.pdf | Table 6, printed p.459, 293 K row, total resistivity",
          "test_standard": null,
          "reference_condition": "293 K; polycrystalline magnesium 99.9+%",
          "source_retrieved_date": "2026-10-01",
          "measurement_definition": null,
          "source_revision": null,
          "reported_input_value": 4.39,
          "reported_input_unit": "10^-8 Ohm m"
        },
        "specific_electrical_conductivity": {
          "reported_value": null,
          "reported_unit": null,
          "reported_or_derived": "derived",
          "uncertainty_value_reported": null,
          "uncertainty_value_canonical": null,
          "uncertainty_type": "not_reported",
          "normalization_basis": "derived_from_density",
          "density_basis": "separate_reference_density_293K",
          "density_value_kg_m3": 1740.0,
          "density_source_locator": "https://srd.nist.gov/jpcrdreprint/1.555599.pdf | Table 1, printed p.441, magnesium row; footnote c: 293 K",
          "cross_section_method": null,
          "value_bound_type": "point_estimate",
          "derivation_formula": "specific_electrical_conductivity_S_m2_kg = electrical_conductivity_S_m / density_kg_m3",
          "derivation_inputs_json": "{\"density_kg_m3\": 1740.0, \"electrical_conductivity_S_m\": 22779043.280182235}",
          "statistic_type": "unspecified",
          "source_locator": "https://srd.nist.gov/jpcrdreprint/1.555599.pdf | Table 6, printed p.459, 293 K row, total resistivity",
          "test_standard": null,
          "reference_condition": "293 K; polycrystalline magnesium 99.9+%",
          "source_retrieved_date": "2026-10-01",
          "measurement_definition": null,
          "source_revision": null,
          "reported_input_value": 4.39,
          "reported_input_unit": "10^-8 Ohm m"
        }
      },
      "source_facts": {
        "density": {
          "value": 1.74,
          "unit": "10^3 kg/m^3",
          "source_url": "https://srd.nist.gov/jpcrdreprint/1.555599.pdf",
          "source_locator": "Table 1, printed p.441, magnesium row; footnote c: 293 K",
          "condition": "293 K"
        },
        "electrical_resistivity": {
          "value": 4.39,
          "unit": "10^-8 Ohm m",
          "source_url": "https://srd.nist.gov/jpcrdreprint/1.555599.pdf",
          "source_locator": "Table 6, printed p.459, 293 K row, total resistivity",
          "condition": "293 K; polycrystalline magnesium 99.9+%"
        }
      }
    },
    {
      "record_id": "rec_87f7af3b1136",
      "source_file": "reference_benchmarks.json",
      "source_sheet": "Toray | T1200 grade table under Intermediate Modulus",
      "source_row": 6,
      "record_label": "T1200",
      "sample_name": "T1200",
      "citation_raw": "https://toray-cfe.com/en/products/torayca-carbon-fibers/product-selector/",
      "url_raw": "https://toray-cfe.com/en/products/torayca-carbon-fibers/product-selector/",
      "material_family": "carbon_fiber_comparator",
      "form_factor": "fiber_yarn",
      "material_subclass": "PAN carbon fiber",
      "dataset_provenance": "official_manufacturer_or_reference_property_table",
      "primary_source_verification_status": "verified_against_reference_specification",
      "source_citation_class": "commercial_or_web_specsheet_comparator",
      "comparison_scope": "contextual_comparator",
      "specimen_linkage": "single_source_row_unverified",
      "density_basis": "manufacturer_nominal_grade_density",
      "condition_temperature_C": null,
      "measurement_method": "Manufacturer reference fiber properties; modulus definition: manufacturer tensile modulus; interval unspecified",
      "test_standard": null,
      "provenance_table_figure_page": "Toray | T1200 grade table under Intermediate Modulus",
      "source_export": "Source-checked engineering reference benchmark; not a paired experimental specimen",
      "extraction_method": "source_checked_reference_table",
      "curator": "CPT source review",
      "conditions_notes": "Use direct SI selector values. Do not convert rounded 46 Msi from the 2023 announcement and replace 315 GPa. Tow and sizing left unspecified for this source. Modulus is manufacturer tensile modulus; interval unspecified; not established as an initial tangent modulus. Strength, density, strain and functional properties are not a same-specimen pairing; no missing temperature, direction, gauge length or uncertainty is inferred.",
      "source_priority": 0,
      "values": {
        "density_kg_m3": 1820.0,
        "tensile_strength_Pa": 8000000000.0,
        "initial_modulus_Pa": 315000000000.0,
        "breaking_strain_fraction": 0.025,
        "specific_strength_N_m_kg": 4395604.395604395,
        "specific_modulus_N_m_kg": 173076923.07692307
      },
      "measurement_metadata": {
        "density": {
          "reported_value": 1.82,
          "reported_unit": "g/cm^3",
          "reported_or_derived": "reported",
          "uncertainty_value_reported": null,
          "uncertainty_value_canonical": null,
          "uncertainty_type": "not_reported",
          "normalization_basis": "not_applicable",
          "density_basis": "not_applicable",
          "density_value_kg_m3": null,
          "density_source_locator": null,
          "cross_section_method": null,
          "value_bound_type": "point_estimate",
          "derivation_formula": null,
          "derivation_inputs_json": null,
          "statistic_type": "unspecified",
          "source_locator": "https://toray-cfe.com/en/products/torayca-carbon-fibers/product-selector/ | T1200 grade table under Intermediate Modulus",
          "test_standard": null,
          "reference_condition": "Manufacturer typical/nominal fiber value; conditions not specified",
          "source_retrieved_date": "2026-10-01",
          "measurement_definition": null,
          "source_revision": null
        },
        "tensile_strength": {
          "reported_value": 8000,
          "reported_unit": "MPa",
          "reported_or_derived": "reported",
          "uncertainty_value_reported": null,
          "uncertainty_value_canonical": null,
          "uncertainty_type": "not_reported",
          "normalization_basis": "not_applicable",
          "density_basis": "not_applicable",
          "density_value_kg_m3": null,
          "density_source_locator": null,
          "cross_section_method": null,
          "value_bound_type": "point_estimate",
          "derivation_formula": null,
          "derivation_inputs_json": null,
          "statistic_type": "unspecified",
          "source_locator": "https://toray-cfe.com/en/products/torayca-carbon-fibers/product-selector/ | T1200 grade table under Intermediate Modulus",
          "test_standard": null,
          "reference_condition": "Manufacturer typical/nominal fiber value; conditions not specified",
          "source_retrieved_date": "2026-10-01",
          "measurement_definition": null,
          "source_revision": null
        },
        "initial_modulus": {
          "reported_value": 315,
          "reported_unit": "GPa",
          "reported_or_derived": "reported",
          "uncertainty_value_reported": null,
          "uncertainty_value_canonical": null,
          "uncertainty_type": "not_reported",
          "normalization_basis": "not_applicable",
          "density_basis": "not_applicable",
          "density_value_kg_m3": null,
          "density_source_locator": null,
          "cross_section_method": null,
          "value_bound_type": "point_estimate",
          "derivation_formula": null,
          "derivation_inputs_json": null,
          "statistic_type": "unspecified",
          "source_locator": "https://toray-cfe.com/en/products/torayca-carbon-fibers/product-selector/ | T1200 grade table under Intermediate Modulus",
          "test_standard": null,
          "reference_condition": "Manufacturer typical/nominal fiber value; conditions not specified",
          "source_retrieved_date": "2026-10-01",
          "measurement_definition": "manufacturer tensile modulus; interval unspecified",
          "source_revision": null
        },
        "breaking_strain": {
          "reported_value": 2.5,
          "reported_unit": "%",
          "reported_or_derived": "reported",
          "uncertainty_value_reported": null,
          "uncertainty_value_canonical": null,
          "uncertainty_type": "not_reported",
          "normalization_basis": "not_applicable",
          "density_basis": "not_applicable",
          "density_value_kg_m3": null,
          "density_source_locator": null,
          "cross_section_method": null,
          "value_bound_type": "point_estimate",
          "derivation_formula": null,
          "derivation_inputs_json": null,
          "statistic_type": "unspecified",
          "source_locator": "https://toray-cfe.com/en/products/torayca-carbon-fibers/product-selector/ | T1200 grade table under Intermediate Modulus",
          "test_standard": null,
          "reference_condition": "Manufacturer typical/nominal fiber value; conditions not specified",
          "source_retrieved_date": "2026-10-01",
          "measurement_definition": null,
          "source_revision": null
        },
        "specific_strength": {
          "reported_value": null,
          "reported_unit": null,
          "reported_or_derived": "derived",
          "uncertainty_value_reported": null,
          "uncertainty_value_canonical": null,
          "uncertainty_type": "not_reported",
          "normalization_basis": "derived_from_density",
          "density_basis": "manufacturer_nominal_grade_density",
          "density_value_kg_m3": 1820.0,
          "density_source_locator": "https://toray-cfe.com/en/products/torayca-carbon-fibers/product-selector/ | T1200 grade table under Intermediate Modulus",
          "cross_section_method": null,
          "value_bound_type": "point_estimate",
          "derivation_formula": "specific_strength_N_m_kg = tensile_strength_Pa / density_kg_m3",
          "derivation_inputs_json": "{\"density_kg_m3\": 1820.0, \"tensile_strength_Pa\": 8000000000.0}",
          "statistic_type": "unspecified",
