Repository: gs-stanford/CarbonNanotubes

# Carbon Property Tables

CPT compares published carbon-material properties, preserves source citations,
and produces scientific figures through its website and Python/HTTP interfaces.

- [Property explorer](https://carbonnanotubes.onrender.com)
- [API guide](https://carbonnanotubes.onrender.com/api-guide)
- [Python tutorial](docs/API_TUTORIAL.md)
- [Processing tools and MCP](docs/PROCESSING_TOOLS.md)
- [Deployment instructions](web/DEPLOYMENT.md)

## Public Software, Private Backend

This repository contains website/API code, the Python client, MCP adapter,
schemas and administrative import tools. It does not distribute the source
papers, full-text extractions, workbooks, validation receipts or complete
measurement tables. Production reads its versioned release and processing
inputs from PostgreSQL. The API supplies figures, bibliographic search,
bounded top selections and selected calculations, not a bulk-data export.

The active release is available at `/api/v1/release`; processing-resource
versions are returned by `/api/v1/analysis/transport`. Pin both for reproducible
analysis. A DOI identifies a publication, not necessarily a comparable specimen.
Inspect the conditions and comparison qualifications attached to each result.

## Development

Use Node 22 or later. In `web`, run `npm ci` and `npm run build`. A public checkout
builds without scientific data. To serve results, configure `DATABASE_URL` and
admit an authorized private release following the deployment instructions.
Then run `npm run dev` and open the reported local URL.

The Python SDK is in `python/`; `python -m pip install ./python` installs the
current source version. Version 0.4.1 adds the MIT licence; this repository
version does not imply that a matching package has been uploaded to PyPI.
The MCP download contains only adapter code, dependencies, instructions and
licences. Users connect their own assistant and obtain their own paper access.

## Release Checks

Before publishing code, run `python scripts/check_public_repository.py`.
For an authorized private data release, run the source/integrity checks and
`npm run db:test-public-import` with the private tables available. Import is
transactional and checks hashes and row counts. Source PDFs and validation
artifacts must never be placed in `web/public` or committed to Git.

## Rights

CPT-authored software uses [MIT](LICENSE). See [Data and Source Rights](DATA_RIGHTS.md)
for the limited CC BY 4.0 grant on CPT-owned released annotations/results and
the exclusions for third-party content. Citation does not replace permission.
Current-tree cleanup does not erase previous Git history or third-party copies.

File: data/curation/record_curation_queue.csv (part 1 of 252)
curation_decision,include_public,reviewer,review_date,confidence_score_reviewed,official_sample_name,official_material_family,official_form_factor,official_cnt_type,official_synthesis_method,official_postprocessing,official_measurement_method,official_condition_temperature_C,official_condition_atmosphere,official_gauge_length_mm,official_strain_rate_s_inv,official_provenance_table_figure_page,duplicate_group_id,primary_record_id,curation_notes,required_action,record_id,source_file,source_sheet,source_row,record_label,sample_name,material_family,form_factor,cnt_type,synthesis_method,postprocessing,comparison_scope,source_citation_class,evidence_tier,comparison_note,dataset_provenance,primary_source_verification_status,doi_raw,doi_verified,url_raw,publication_validation_status,publication_title_verified,publication_authors_short_verified,publication_authors_full_verified,publication_journal_verified,publication_year_verified,publication_published_date_verified,publication_issue_pages_verified,publication_group_key,publication_group_record_count,issue_types,issue_count,issue_messages,density_g_cm3_raw,density_kg_m3,specific_volume_m3_kg,diameter_um_raw,diameter_m,linear_density_tex_raw,linear_density_kg_m,tenacity_N_tex_raw,specific_strength_N_m_kg,tensile_strength_GPa_raw,tensile_strength_GPa,tensile_strength_Pa,tensile_strength_unit_inference,initial_modulus_N_tex_raw,specific_modulus_N_m_kg,initial_modulus_GPa,initial_modulus_Pa,breaking_strain_pct_raw,breaking_strain_fraction,rupture_work_J_g_raw,rupture_work_J_kg,electrical_conductivity_S_cm_raw,electrical_conductivity_MS_m_raw,electrical_conductivity_S_m,specific_electrical_conductivity_S_m2_kg,thermal_conductivity_W_mK_raw,thermal_conductivity_W_mK,specific_thermal_conductivity_W_m2_K_kg,g_d_ratio_raw,g_d_ratio,ampacity_A_cm2_raw,ampacity_A_m2,ampacity_gauge_length_mm,condition_temperature_C,condition_atmosphere,measurement_method,gauge_length_mm,strain_rate_s_inv,provenance_table_figure_page,compilation_source_doi_raw,compilation_source_title,compilation_source_authors_short,compilation_source_journal,compilation_source_year,secondary_source_doi_raw,secondary_source_title,secondary_source_authors_short,secondary_source_journal,secondary_source_year,original_reference_raw,doi_resolution_status,doi_resolution_score,duplicate_of_record_id,duplicate_match_score,source_export,extraction_method,citation_raw,source_citation_raw,source_priority,group_label,reference_keys,publication_title,publication_authors_short,publication_journal,publication_year,publication_published_date,publication_issue_pages,heat_treatment_C,public_status,internal_status,curator,confidence_score,raw_payload_json,notes,specific_volume_cm3_g
needs_review,,,,,This Work-Raw,CNT_or_CNT_hybrid,fiber_yarn,,,raw,,,,,,,,,,find_primary_publication;extract_test_conditions,rec_70d98b63b98c,XiaO_DATA.xlsx,Sheet1,5,This work-Raw,This Work-Raw,CNT_or_CNT_hybrid,fiber_yarn,,,raw,strict_candidate_missing_conditions,unresolved_or_internal_source,needs_source_review,Record lacks DOI-backed provenance; keep internal until source is resolved.,published_source_table,not_assessed,,,,missing_doi,,,,,,,,source:XiaO_DATA.xlsx:Sheet1:5,1,missing_conditions;missing_reference,2,"CNT/graphene row lacks DOI-like citation string. | Strict comparison candidate lacks structured metadata: condition_temperature_C, condition_atmosphere, measurement_method, gauge_length_mm, strain_rate_s_inv.",0.662487142797564,662.487142797564,0.0015094632565655,44.0,4.4e-05,0.473,4.73e-07,1.22888441,1228884.41,0.809064649866361,0.809064649866361,809064649.8663609,raw_value_as_GPa,53.1241818181818,53124181.818181805,,,4.97761533333333,0.0497761533333333,43.0390506666667,43039.0506666667,1650.0,,165000.0,249.06143733331135,105.6,105.6,0.1593993198933192,,,,,,,,,,,,,,,,,,,,,,,,,,,OriginPro export from Xiao Ashby plot workbook,exported_table,,,1,This work-Raw,,,,,,,,,internal_seed_not_public,needs_reference_unit_condition_review,source_compilation,,"{""record_label"": ""This work-Raw"", ""notes"": ""This Work-Raw"", ""citation_raw"": null, ""diameter_um_raw"": 44, ""diameter_um_error_raw"": null, ""density_g_cm3_raw"": 0.662487142797564, ""density_g_cm3_error_raw"": 0.154121635952007, ""linear_density_tex_raw"": 0.473, ""linear_density_tex_error_raw"": null, ""tenacity_N_tex_raw"": 1.22888441, ""tenacity_N_tex_error_raw"": 0.084368496889723, ""tensile_strength_GPa_raw"": 0.809064649866361, ""tensile_strength_GPa_error_raw"": 0.186515578332482, ""initial_modulus_N_tex_raw"": 53.1241818181818, ""initial_modulus_N_tex_error_raw"": 5.1627574576556, ""initial_modulus_GPa_raw"": null, ""initial_modulus_GPa_error_raw"": null, ""breaking_strain_pct_raw"": 4.97761533333333, ""breaking_strain_pct_error_raw"": 0.512353954668926, ""rupture_work_J_g_raw"": 43.0390506666667, ""rupture_work_J_g_error_raw"": 6.03821409718963, ""electrical_conductivity_S_cm_raw"": 1650, ""electrical_conductivity_S_cm_error_raw"": null, ""thermal_conductivity_W_mK_raw"": 105.6, ""thermal_conductivity_W_mK_error_raw"": null}",This Work-Raw,1.5094632565655235
needs_review,,,,,Raw Direct-spun CNTF,CNT_or_CNT_hybrid,fiber_yarn,,direct_spun_FCCVD,raw,,,,,,,,,,find_primary_publication;extract_test_conditions,rec_04a1f6a3011e,RadarFigureSource.xlsx,Radar,7,Xiao-Boies Work-Raw,Raw Direct-spun CNTF,CNT_or_CNT_hybrid,fiber_yarn,,direct_spun_FCCVD,raw,strict_candidate_missing_conditions,unresolved_or_internal_source,needs_source_review,Record lacks DOI-backed provenance; keep internal until source is resolved.,published_source_table,not_assessed,,,,missing_doi,,,,,,,,source:RadarFigureSource.xlsx:Radar:7,1,missing_conditions;missing_reference,2,"CNT/graphene row lacks DOI-like citation string. | Strict comparison candidate lacks structured metadata: condition_temperature_C, condition_atmosphere, measurement_method, gauge_length_mm, strain_rate_s_inv.",0.66,660.0,0.0015151515151515,,,,,1.23,1230000.0,0.8118000000000001,0.8118000000000001,811800000.0000001,raw_value_as_GPa,53.0,53000000.0,,,,,43.0,43000.0,,0.16,160000.0,242.42424242424244,106.0,106.0,0.1606060606060606,,,,,,,,,,,,,,,,,,,,,,,,,,,derived radar/plot workbook,derived_plot_workbook,,,2,,,,,,,,,,internal_seed_not_public,needs_reference_unit_condition_review,source_compilation,,"{""Name"": ""Xiao-Boies Work-Raw"", ""Comments"": ""Raw Direct-spun CNTF"", ""Density [g cm−3] ±"": 0.66, ""Specific Volume [cm3g-1]"": 1.5151515151515151, ""Tenacity  [N tex−1 = GPa/SG = GPa/(g/cm^3)]"": 1.23, ""Initial Modulus [N tex−1 = GPa/SG = GPa/(g/cm^3)]"": 53, ""Work of Rupture [J g−1]"": 43, ""E Cond [MS m^2/g]"": 0.24242424242424243, ""Thermal Conductivity [W m−1 K−1]"": 106, ""Electrical Conductivity [MS m−1]"": 0.16, ""Tensile [GPa]"": 0.8118000000000001, ""G:D Ratio"": null, ""Publication"": null, ""Unnamed: 14"": null, ""Unnamed: 15"": null}",,1.5151515151515151
needs_review,,,,,Raw Direct-spun CNTF,CNT_or_CNT_hybrid,fiber_yarn,,direct_spun_FCCVD,raw,,,,,,,,,,find_primary_publication;extract_test_conditions,rec_fbe8fb7f71e0,RadarFigureSource.xlsx,Fibers With Error,7,This Work-Raw,Raw Direct-spun CNTF,CNT_or_CNT_hybrid,fiber_yarn,,direct_spun_FCCVD,raw,strict_candidate_missing_conditions,unresolved_or_internal_source,needs_source_review,Record lacks DOI-backed provenance; keep internal until source is resolved.,published_source_table,not_assessed,,,,missing_doi,,,,,,,,source:RadarFigureSource.xlsx:Fibers With Error:7,1,missing_conditions;missing_reference,2,"CNT/graphene row lacks DOI-like citation string. | Strict comparison candidate lacks structured metadata: condition_temperature_C, condition_atmosphere, measurement_method, gauge_length_mm, strain_rate_s_inv.",0.66,660.0,0.0015151515151515,,,,,1.23,1230000.0,0.8118000000000001,0.8118000000000001,811800000.0000001,raw_value_as_GPa,53.0,53000000.0,,,5.0,0.05,43.0,43000.0,,0.16,160000.0,242.42424242424244,106.0,106.0,0.1606060606060606,,,,,,,,,,,,,,,,,,,,,,,,,,,derived radar/plot workbook,derived_plot_workbook,,,2,,,,,,,,,,internal_seed_not_public,needs_reference_unit_condition_review,source_compilation,,"{""Name"": ""This Work-Raw"", ""Comments"": ""Raw Direct-spun CNTF"", ""Density [g cm−3] ±"": 0.66, ""Unnamed: 4"": 0.15, ""1/Density [cm3g-1]"": 1.5151515151515151, ""Tenacity [N tex−1]"": 1.23, ""±"": 0.08, ""Initial Modulus [N tex−1]"": 53, ""±.1"": 5, ""Elongation [%]"": 5, ""±.2"": 0.5, ""Work of Rupture [J g−1]"": 43, ""±.3"": 6, ""Electrical Conductivity [MS m−1]"": 0.16, ""±.4"": null, ""Thermal Conductivity [W m−1 K−1]"": 106, ""±.5"": null, ""Tensile (Gpa)"": 0.8118000000000001, ""Unnamed: 19"": null}",,1.5151515151515151
needs_review,,,,,Solution-spun CNTF,CNT_or_CNT_hybrid,fiber_yarn,,solution_spun,,,,,,,,,,,find_primary_publication;extract_test_conditions;check_duplicate_or_multi_sample_group,rec_e83a44703069,RadarFigureSource.xlsx,Radar,9,SS-2004(59),Solution-spun CNTF,CNT_or_CNT_hybrid,fiber_yarn,,solution_spun,,strict_candidate_missing_conditions,unresolved_or_internal_source,needs_source_review,Record lacks DOI-backed provenance; keep internal until source is resolved.,published_source_table,not_assessed,,,,missing_doi,,,,,,,,ref:59,2,missing_conditions;missing_reference,2,"CNT/graphene row lacks DOI-like citation string. | Strict comparison candidate lacks structured metadata: condition_temperature_C, condition_atmosphere, measurement_method, gauge_length_mm, strain_rate_s_inv.",1.11,1110.0,0.0009009009009009,,,,,0.1,100000.0,0.111,0.111,111000000.0,raw_value_as_GPa,108.0,108000000.0,,,,,,,,,,,21.0,21.0,0.0189189189189189,,,,,,,,,,,,,,,,,,,,,,,,,,,derived radar/plot workbook,derived_plot_workbook,,,2,,59,,,,,,,,internal_seed_not_public,needs_reference_unit_condition_review,source_compilation,,"{""Name"": ""SS-2004(59)"", ""Comments"": ""Solution-spun CNTF"", ""Density [g cm−3] ±"": 1.11, ""Specific Volume [cm3g-1]"": 0.9009009009009008, ""Tenacity  [N tex−1 = GPa/SG = GPa/(g/cm^3)]"": 0.1, ""Initial Modulus [N tex−1 = GPa/SG = GPa/(g/cm^3)]"": 108, ""Work of Rupture [J g−1]"": null, ""E Cond [MS m^2/g]"": null, ""Thermal Conductivity [W m−1 K−1]"": 21, ""Electrical Conductivity [MS m−1]"": null, ""Tensile [GPa]"": 0.11100000000000002, ""G:D Ratio"": null, ""Publication"": null, ""Unnamed: 14"": null, ""Unnamed: 15"": null}",,0.9009009009009008
needs_review,,,,,Solution-spun CNTF,CNT_or_CNT_hybrid,fiber_yarn,,solution_spun,,,,,,,,,,,find_primary_publication;extract_test_conditions;check_duplicate_or_multi_sample_group,rec_463412351760,RadarFigureSource.xlsx,Fibers With Error,9,SS-2004(59),Solution-spun CNTF,CNT_or_CNT_hybrid,fiber_yarn,,solution_spun,,strict_candidate_missing_conditions,unresolved_or_internal_source,needs_source_review,Record lacks DOI-backed provenance; keep internal until source is resolved.,published_source_table,not_assessed,,,,missing_doi,,,,,,,,ref:59,2,missing_conditions;missing_reference,2,"CNT/graphene row lacks DOI-like citation string. | Strict comparison candidate lacks structured metadata: condition_temperature_C, condition_atmosphere, measurement_method, gauge_length_mm, strain_rate_s_inv.",1.11,1110.0,0.0009009009009009,,,,,0.1,100000.0,0.111,0.111,111000000.0,raw_value_as_GPa,108.0,108000000.0,,,,,,,,,,,21.0,21.0,0.0189189189189189,,,,,,,,,,,,,,,,,,,,,,,,,,,derived radar/plot workbook,derived_plot_workbook,,,2,,59,,,,,,,,internal_seed_not_public,needs_reference_unit_condition_review,source_compilation,,"{""Name"": ""SS-2004(59)"", ""Comments"": ""Solution-spun CNTF"", ""Density [g cm−3] ±"": 1.11, ""Unnamed: 4"": 0.07, ""1/Density [cm3g-1]"": 0.9009009009009008, ""Tenacity [N tex−1]"": 0.1, ""±"": 0.01, ""Initial Modulus [N tex−1]"": 108, ""±.1"": 9, ""Elongation [%]"": null, ""±.2"": null, ""Work of Rupture [J g−1]"": null, ""±.3"": null, ""Electrical Conductivity [MS m−1]"": null, ""±.4"": null, ""Thermal Conductivity [W m−1 K−1]"": 21, ""±.5"": null, ""Tensile (Gpa)"": 0.11100000000000002, ""Unnamed: 19"": null}",,0.9009009009009008
needs_review,,,,,Acetone Direct-spun CNTF,CNT_or_CNT_hybrid,fiber_yarn,,direct_spun_FCCVD,densified,,,,,,,,,,find_primary_publication;extract_test_conditions;check_duplicate_or_multi_sample_group,rec_a767fefb6d1f,RadarFigureSource.xlsx,Radar,33,DS-CAM-Den(14),Acetone Direct-spun CNTF,CNT_or_CNT_hybrid,fiber_yarn,,direct_spun_FCCVD,densified,strict_candidate_missing_conditions,unresolved_or_internal_source,needs_source_review,Record lacks DOI-backed provenance; keep internal until source is resolved.,published_source_table,not_assessed,,,,missing_doi,,,,,,,,ref:14,2,missing_conditions;missing_reference,2,"CNT/graphene row lacks DOI-like citation string. | Strict comparison candidate lacks structured metadata: condition_temperature_C, condition_atmosphere, measurement_method, gauge_length_mm, strain_rate_s_inv.",,,,,,,,1.1,1100000.0,,,,,50.0,50000000.0,,,,,13.0,13000.0,,,,,,,,,,,,,,,,,,,,,,,,,,,,,,,,,,derived radar/plot workbook,derived_plot_workbook,,,2,,14,,,,,,,,internal_seed_not_public,needs_reference_unit_condition_review,source_compilation,,"{""Name"": ""DS-CAM-Den(14)"", ""Comments"": ""Acetone Direct-spun CNTF"", ""Density [g cm−3] ±"": null, ""Specific Volume [cm3g-1]"": null, ""Tenacity  [N tex−1 = GPa/SG = GPa/(g/cm^3)]"": 1.1, ""Initial Modulus [N tex−1 = GPa/SG = GPa/(g/cm^3)]"": 50, ""Work of Rupture [J g−1]"": 13, ""E Cond [MS m^2/g]"": null, ""Thermal Conductivity [W m−1 K−1]"": null, ""Electrical Conductivity [MS m−1]"": null, ""Tensile [GPa]"": null, ""G:D Ratio"": null, ""Publication"": null, ""Unnamed: 14"": null, ""Unnamed: 15"": null}",,
needs_review,,,,,Dog Bone Direct-spun CNTF,CNT_or_CNT_hybrid,fiber_yarn,,direct_spun_FCCVD,,,,,,,,,,,find_primary_publication;extract_test_conditions;check_duplicate_or_multi_sample_group,rec_029f37469abf,RadarFigureSource.xlsx,Radar,34,DS-CAM-DogBone(50),Dog Bone Direct-spun CNTF,CNT_or_CNT_hybrid,fiber_yarn,,direct_spun_FCCVD,,strict_candidate_missing_conditions,unresolved_or_internal_source,needs_source_review,Record lacks DOI-backed provenance; keep internal until source is resolved.,published_source_table,not_assessed,,,,missing_doi,,,,,,,,ref:50,2,missing_conditions;missing_reference,2,"CNT/graphene row lacks DOI-like citation string. | Strict comparison candidate lacks structured metadata: condition_temperature_C, condition_atmosphere, measurement_method, gauge_length_mm, strain_rate_s_inv.",,,,,,,,2.2,2200000.0,,,,,160.0,160000000.0,,,,,46.0,46000.0,,,,,,,,,,,,,,,,,,,,,,,,,,,,,,,,,,derived radar/plot workbook,derived_plot_workbook,,,2,,50,,,,,,,,internal_seed_not_public,needs_reference_unit_condition_review,source_compilation,,"{""Name"": ""DS-CAM-DogBone(50)"", ""Comments"": ""Dog Bone Direct-spun CNTF"", ""Density [g cm−3] ±"": null, ""Specific Volume [cm3g-1]"": null, ""Tenacity  [N tex−1 = GPa/SG = GPa/(g/cm^3)]"": 2.2, ""Initial Modulus [N tex−1 = GPa/SG = GPa/(g/cm^3)]"": 160, ""Work of Rupture [J g−1]"": 46, ""E Cond [MS m^2/g]"": null, ""Thermal Conductivity [W m−1 K−1]"": null, ""Electrical Conductivity [MS m−1]"": null, ""Tensile [GPa]"": null, ""G:D Ratio"": null, ""Publication"": null, ""Unnamed: 14"": null, ""Unnamed: 15"": null}",,
needs_review,,,,,Twisted VA-CNTF,CNT_or_CNT_hybrid,fiber_yarn,,forest_drawn_or_VA_CNT,,,,,,,,,,,find_primary_publication;extract_test_conditions;check_duplicate_or_multi_sample_group,rec_61139518b23d,RadarFigureSource.xlsx,Radar,35,VA-UT2004(19),Twisted VA-CNTF,CNT_or_CNT_hybrid,fiber_yarn,,forest_drawn_or_VA_CNT,,strict_candidate_missing_conditions,unresolved_or_internal_source,needs_source_review,Record lacks DOI-backed provenance; keep internal until source is resolved.,published_source_table,not_assessed,,,,missing_doi,,,,,,,,ref:19,2,missing_conditions;missing_reference,2,"CNT/graphene row lacks DOI-like citation string. | Strict comparison candidate lacks structured metadata: condition_temperature_C, condition_atmosphere, measurement_method, gauge_length_mm, strain_rate_s_inv.",0.8,800.0,0.00125,,,,,0.58,580000.0,0.4639999999999999,0.4639999999999999,463999999.99999994,raw_value_as_GPa,,,,,,,14.0,14000.0,,0.03,30000.0,37.5,,,,,,,,,,,,,,,,,,,,,,,,,,,,,,derived radar/plot workbook,derived_plot_workbook,,,2,,19,,,,,,,,internal_seed_not_public,needs_reference_unit_condition_review,source_compilation,,"{""Name"": ""VA-UT2004(19)"", ""Comments"": ""Twisted VA-CNTF"", ""Density [g cm−3] ±"": 0.8, ""Specific Volume [cm3g-1]"": 1.25, ""Tenacity  [N tex−1 = GPa/SG = GPa/(g/cm^3)]"": 0.58, ""Initial Modulus [N tex−1 = GPa/SG = GPa/(g/cm^3)]"": null, ""Work of Rupture [J g−1]"": 14, ""E Cond [MS m^2/g]"": 0.0375, ""Thermal Conductivity [W m−1 K−1]"": null, ""Electrical Conductivity [MS m−1]"": 0.03, ""Tensile [GPa]"": 0.46399999999999997, ""G:D Ratio"": null, ""Publication"": null, ""Unnamed: 14"": null, ""Unnamed: 15"": null}",,1.25
needs_review,,,,,Acetone Direct-spun CNTF,CNT_or_CNT_hybrid,fiber_yarn,,direct_spun_FCCVD,densified,,,,,,,,,,find_primary_publication;extract_test_conditions;check_duplicate_or_multi_sample_group,rec_9aa6fee9f185,RadarFigureSource.xlsx,Fibers With Error,35,DS-CAM-Den(14),Acetone Direct-spun CNTF,CNT_or_CNT_hybrid,fiber_yarn,,direct_spun_FCCVD,densified,strict_candidate_missing_conditions,unresolved_or_internal_source,needs_source_review,Record lacks DOI-backed provenance; keep internal until source is resolved.,published_source_table,not_assessed,,,,missing_doi,,,,,,,,ref:14,2,missing_conditions;missing_reference,2,"CNT/graphene row lacks DOI-like citation string. | Strict comparison candidate lacks structured metadata: condition_temperature_C, condition_atmosphere, measurement_method, gauge_length_mm, strain_rate_s_inv.",,,,,,,,1.1,1100000.0,,,,,50.0,50000000.0,,,3.8,0.038,13.0,13000.0,,,,,,,,,,,,,,,,,,,,,,,,,,,,,,,,,,derived radar/plot workbook,derived_plot_workbook,,,2,,14,,,,,,,,internal_seed_not_public,needs_reference_unit_condition_review,source_compilation,,"{""Name"": ""DS-CAM-Den(14)"", ""Comments"": ""Acetone Direct-spun CNTF"", ""Density [g cm−3] ±"": null, ""Unnamed: 4"": null, ""1/Density [cm3g-1]"": null, ""Tenacity [N tex−1]"": 1.1, ""±"": null, ""Initial Modulus [N tex−1]"": 50, ""±.1"": null, ""Elongation [%]"": 3.8, ""±.2"": null, ""Work of Rupture [J g−1]"": 13, ""±.3"": null, ""Electrical Conductivity [MS m−1]"": null, ""±.4"": null, ""Thermal Conductivity [W m−1 K−1]"": null, ""±.5"": null, ""Tensile (Gpa)"": null, ""Unnamed: 19"": null}",,
needs_review,,,,,Twisted VA-CNTF,CNT_or_CNT_hybrid,fiber_yarn,,forest_drawn_or_VA_CNT,,,,,,,,,,,find_primary_publication;extract_test_conditions;check_duplicate_or_multi_sample_group,rec_e409dbdd2a40,RadarFigureSource.xlsx,Radar,36,VA-UT2007(63),Twisted VA-CNTF,CNT_or_CNT_hybrid,fiber_yarn,,forest_drawn_or_VA_CNT,,strict_candidate_missing_conditions,unresolved_or_internal_source,needs_source_review,Record lacks DOI-backed provenance; keep internal until source is resolved.,published_source_table,not_assessed,,,,missing_doi,,,,,,,,ref:63,2,missing_conditions;missing_reference,2,"CNT/graphene row lacks DOI-like citation string. | Strict comparison candidate lacks structured metadata: condition_temperature_C, condition_atmosphere, measurement_method, gauge_length_mm, strain_rate_s_inv.",0.8,800.0,0.00125,,,,,0.88,880000.0,0.7040000000000001,0.7040000000000001,704000000.0000001,raw_value_as_GPa,,,,,,,27.0,27000.0,,,,,,,,,,,,,,,,,,,,,,,,,,,,,,,,,,derived radar/plot workbook,derived_plot_workbook,,,2,,63,,,,,,,,internal_seed_not_public,needs_reference_unit_condition_review,source_compilation,,"{""Name"": ""VA-UT2007(63)"", ""Comments"": ""Twisted VA-CNTF"", ""Density [g cm−3] ±"": 0.8, ""Specific Volume [cm3g-1]"": 1.25, ""Tenacity  [N tex−1 = GPa/SG = GPa/(g/cm^3)]"": 0.88, ""Initial Modulus [N tex−1 = GPa/SG = GPa/(g/cm^3)]"": null, ""Work of Rupture [J g−1]"": 27, ""E Cond [MS m^2/g]"": null, ""Thermal Conductivity [W m−1 K−1]"": null, ""Electrical Conductivity [MS m−1]"": null, ""Tensile [GPa]"": 0.7040000000000001, ""G:D Ratio"": null, ""Publication"": null, ""Unnamed: 14"": null, ""Unnamed: 15"": null}",,1.25
needs_review,,,,,Dog Bone Direct-spun CNTF,CNT_or_CNT_hybrid,fiber_yarn,,direct_spun_FCCVD,,,,,,,,,,,find_primary_publication;extract_test_conditions;check_duplicate_or_multi_sample_group,rec_500f58dc961e,RadarFigureSource.xlsx,Fibers With Error,36,DS-CAM-DogBone(50),Dog Bone Direct-spun CNTF,CNT_or_CNT_hybrid,fiber_yarn,,direct_spun_FCCVD,,strict_candidate_missing_conditions,unresolved_or_internal_source,needs_source_review,Record lacks DOI-backed provenance; keep internal until source is resolved.,published_source_table,not_assessed,,,,missing_doi,,,,,,,,ref:50,2,missing_conditions;missing_reference,2,"CNT/graphene row lacks DOI-like citation string. | Strict comparison candidate lacks structured metadata: condition_temperature_C, condition_atmosphere, measurement_method, gauge_length_mm, strain_rate_s_inv.",,,,,,,,2.2,2200000.0,,,,,160.0,160000000.0,,,,,46.0,46000.0,,,,,,,,,,,,,,,,,,,,,,,,,,,,,,,,,,derived radar/plot workbook,derived_plot_workbook,,,2,,50,,,,,,,,internal_seed_not_public,needs_reference_unit_condition_review,source_compilation,,"{""Name"": ""DS-CAM-DogBone(50)"", ""Comments"": ""Dog Bone Direct-spun CNTF"", ""Density [g cm−3] ±"": null, ""Unnamed: 4"": null, ""1/Density [cm3g-1]"": null, ""Tenacity [N tex−1]"": 2.2, ""±"": null, ""Initial Modulus [N tex−1]"": 160, ""±.1"": null, ""Elongation [%]"": null, ""±.2"": null, ""Work of Rupture [J g−1]"": 46, ""±.3"": null, ""Electrical Conductivity [MS m−1]"": null, ""±.4"": null, ""Thermal Conductivity [W m−1 K−1]"": null, ""±.5"": null, ""Tensile (Gpa)"": null, ""Unnamed: 19"": null}",,
needs_review,,,,,Twisted VA-CNTF,CNT_or_CNT_hybrid,fiber_yarn,,forest_drawn_or_VA_CNT,,,,,,,,,,,find_primary_publication;extract_test_conditions;check_duplicate_or_multi_sample_group,rec_14dbb20d165b,RadarFigureSource.xlsx,Fibers With Error,37,VA-UT2004(19),Twisted VA-CNTF,CNT_or_CNT_hybrid,fiber_yarn,,forest_drawn_or_VA_CNT,,strict_candidate_missing_conditions,unresolved_or_internal_source,needs_source_review,Record lacks DOI-backed provenance; keep internal until source is resolved.,published_source_table,not_assessed,,,,missing_doi,,,,,,,,ref:19,2,missing_conditions;missing_reference,2,"CNT/graphene row lacks DOI-like citation string. | Strict comparison candidate lacks structured metadata: condition_temperature_C, condition_atmosphere, measurement_method, gauge_length_mm, strain_rate_s_inv.",0.8,800.0,0.00125,,,,,0.58,580000.0,0.4639999999999999,0.4639999999999999,463999999.99999994,raw_value_as_GPa,,,,,7.2,0.072,14.0,14000.0,,0.03,30000.0,37.5,,,,,,,,,,,,,,,,,,,,,,,,,,,,,,derived radar/plot workbook,derived_plot_workbook,,,2,,19,,,,,,,,internal_seed_not_public,needs_reference_unit_condition_review,source_compilation,,"{""Name"": ""VA-UT2004(19)"", ""Comments"": ""Twisted VA-CNTF"", ""Density [g cm−3] ±"": 0.8, ""Unnamed: 4"": null, ""1/Density [cm3g-1]"": 1.25, ""Tenacity [N tex−1]"": 0.58, ""±"": null, ""Initial Modulus [N tex−1]"": null, ""±.1"": null, ""Elongation [%]"": 7.2, ""±.2"": null, ""Work of Rupture [J g−1]"": 14, ""±.3"": null, ""Electrical Conductivity [MS m−1]"": 0.03, ""±.4"": null, ""Thermal Conductivity [W m−1 K−1]"": null, ""±.5"": null, ""Tensile (Gpa)"": 0.46399999999999997, ""Unnamed: 19"": null}",,1.25
needs_review,,,,,Twisted VA-CNTF,CNT_or_CNT_hybrid,fiber_yarn,,forest_drawn_or_VA_CNT,,,,,,,,,,,find_primary_publication;extract_test_conditions;check_duplicate_or_multi_sample_group,rec_fcb2caba4fa2,RadarFigureSource.xlsx,Fibers With Error,38,VA-UT2007(63),Twisted VA-CNTF,CNT_or_CNT_hybrid,fiber_yarn,,forest_drawn_or_VA_CNT,,strict_candidate_missing_conditions,unresolved_or_internal_source,needs_source_review,Record lacks DOI-backed provenance; keep internal until source is resolved.,published_source_table,not_assessed,,,,missing_doi,,,,,,,,ref:63,2,missing_conditions;missing_reference,2,"CNT/graphene row lacks DOI-like citation string. | Strict comparison candidate lacks structured metadata: condition_temperature_C, condition_atmosphere, measurement_method, gauge_length_mm, strain_rate_s_inv.",0.8,800.0,0.00125,,,,,0.88,880000.0,0.7040000000000001,0.7040000000000001,704000000.0000001,raw_value_as_GPa,,,,,6.0,0.06,27.0,27000.0,,,,,,,,,,,,,,,,,,,,,,,,,,,,,,,,,,derived radar/plot workbook,derived_plot_workbook,,,2,,63,,,,,,,,internal_seed_not_public,needs_reference_unit_condition_review,source_compilation,,"{""Name"": ""VA-UT2007(63)"", ""Comments"": ""Twisted VA-CNTF"", ""Density [g cm−3] ±"": 0.8, ""Unnamed: 4"": null, ""1/Density [cm3g-1]"": 1.25, ""Tenacity [N tex−1]"": 0.88, ""±"": null, ""Initial Modulus [N tex−1]"": null, ""±.1"": null, ""Elongation [%]"": 6, ""±.2"": null, ""Work of Rupture [J g−1]"": 27, ""±.3"": null, ""Electrical Conductivity [MS m−1]"": null, ""±.4"": null, ""Thermal Conductivity [W m−1 K−1]"": null, ""±.5"": null, ""Tensile (Gpa)"": 0.7040000000000001, ""Unnamed: 19"": null}",,1.25
needs_review,,,,,Specific CNTf/CF Scores,CNT_or_CNT_hybrid,fiber_yarn,,,,,,,,,,,,,find_primary_publication;extract_test_conditions,rec_d48850718f54,RadarFigureSource.xlsx,Fibers With Error,72,Specific CNTf/CF Scores,Specific CNTf/CF Scores,CNT_or_CNT_hybrid,fiber_yarn,,,,strict_candidate_missing_conditions,unresolved_or_internal_source,needs_source_review,Record lacks DOI-backed provenance; keep internal until source is resolved.,published_source_table,not_assessed,,,,missing_doi,,,,,,,,source:RadarFigureSource.xlsx:Fibers With Error:72,1,missing_conditions;missing_reference,2,"CNT/graphene row lacks DOI-like citation string. | Strict comparison candidate lacks structured metadata: condition_temperature_C, condition_atmosphere, measurement_method, gauge_length_mm.",,,,,,,,,,,,,,,,,,,,,,,,,,,,,,,,,,,,,,,,,,,,,,,,,,,,,,,derived radar/plot workbook,derived_plot_workbook,,,2,,,,,,,,,,internal_seed_not_public,needs_reference_unit_condition_review,source_compilation,,"{""Name"": ""Specific CNTf/CF Scores"", ""Comments"": null, ""Density [g cm−3] ±"": null, ""Unnamed: 4"": null, ""1/Density [cm3g-1]"": null, ""Tenacity [N tex−1]"": null, ""±"": null, ""Initial Modulus [N tex−1]"": null, ""±.1"": null, ""Elongation [%]"": null, ""±.2"": null, ""Work of Rupture [J g−1]"": null, ""±.3"": null, ""Electrical Conductivity [MS m−1]"": null, ""±.4"": null, ""Thermal Conductivity [W m−1 K−1]"": null, ""±.5"": null, ""Tensile (Gpa)"": null, ""Unnamed: 19"": null}",,
needs_review,,,,,Aligned Few-wall CNTs 2020,CNT_or_CNT_hybrid,fiber_yarn,FWCNT,Liquid Extrusion,As-is,alignment: Not Reported/ Can not calculate,,,,,"Bulmer, Kaniyoor and Elliott author-supplied meta-analysis workbook, Main sheet",,,,extract_test_conditions;check_duplicate_or_multi_sample_group,rec_4ec6e7f1717d,20210409_Metaanalysis_database.xlsx,Main,1202,"2020 Improved Properties, Increased Production, and the Path to Broad Adoption of Carbon Nanotube Fibers",Aligned Few-wall CNTs 2020,CNT_or_CNT_hybrid,fiber_yarn,FWCNT,Liquid Extrusion,As-is,strict_candidate_missing_conditions,author_curated_compilation_record,author_curated_compilation_primary_sources_verified,"Official author-supplied dataset for the Bulmer, Kaniyoor and Elliott meta-analysis. Primary-source checks were completed during the author-curated compilation workflow.",author_curated_published_compilation,verified_against_primary_source,10.1016/j.carbon.2020.07.058,10.1016/j.carbon.2020.07.058,,verified_crossref_openalex,"Improved properties, increased production, and the path to broad adoption of carbon nanotube fibers",Lauren W. Taylor et al.,,Carbon,2021,2021-01-01,"171, 689-694",10.1016/j.carbon.2020.07.058,5,duplicate_candidate;missing_conditions,2,"Strict comparison candidate lacks structured metadata: condition_temperature_C, condition_atmosphere, gauge_length_mm, strain_rate_s_inv. | Elliott author-curated compilation row is an exact duplicate of higher-priority record rec_070972d62e8c (9/9 matching canonical properties).",1.9326241134751776,1932.6241134751776,0.0005174311926605,8.9,8.9e-06,,,2.1,2100000.0,4.2,4.2,4200000000.0,raw_value_as_GPa,,,260.0,260000000000.0,,,,,,10.9,10900000.0,5640.0,391.0,391.0,0.2023155963302752,54.0,54.0,,,,,,alignment: Not Reported/ Can not calculate,,,"Bulmer, Kaniyoor and Elliott author-supplied meta-analysis workbook, Main sheet",10.1002/adma.202008432,A Meta-Analysis of Conductive and Strong Carbon Nanotube Materials,John S. Bulmer et al.,Advanced Materials,2021.0,10.1002/adma.202008432,A Meta-Analysis of Conductive and Strong Carbon Nanotube Materials,John S. Bulmer et al.,Advanced Materials,2021.0,"2020 Improved Properties, Increased Production, and the Path to Broad Adoption of Carbon Nanotube Fibers",accepted,1.0,rec_070972d62e8c,1.0,"Bulmer, Kaniyoor and Elliott author-supplied meta-analysis workbook",peer_reviewed_meta_analysis_workbook,10.1016/j.carbon.2020.07.058,"Original DOI resolved from the Bulmer, Kaniyoor and Elliott author-supplied workbook: 10.1016/j.carbon.2020.07.058; compilation DOI: 10.1002/adma.202008432",4,Aligned Few-wall CNTs,,"Improved properties, increased production, and the path to broad adoption of carbon nanotube fibers",,Carbon,2021.0,,,,author_curated_compilation_candidate,duplicate_candidate_lower_priority_compilation_source,James_Bulmer_meta_analysis_workbook,3.0,"{""Category"": ""Aligned Few-wall CNTs"", ""Conductivity (MSm-1)"": 10.9, ""Density (g cm-3)"": 1.9326241134751774, ""Specific Conductivity (kS m2/kg)"": 5.64, ""Electrical Anisotropy"": ""Not Reported/ Can not calculate"", ""Alignment figure of merit"": ""Not Reported/ Can not calculate"", ""Alignment method"": ""Not Reported/ Can not calculate"", ""Alignment FWHM"": ""Not Reported/ Can not calculate"", ""FWHM type"": ""Not Reported/ Can not calculate"", ""Raman G:D"": 54, ""Raman wavelength"": 785, ""(10^-12)*G:D λ^4"": 20.50559553375, ""Doped or Acid Exposure (Yes/ No)"": ""Yes"", ""Tensile Strength (MPa)"": 4200, ""Specific Strength (N/Tex)"": 2.1, ""Young's Modulus (GPa)"": 260, ""Unnamed: 16"": null, ""Uber Parameter"": 45780, ""Specific Uber Parameter"": 11.844, ""CNT Diameter (nm)"": 1.76, ""Plottable CNT Diameter (nm)"": 1.76, ""Date Entered and Checked "": 20200523, ""Notes"": null, ""Year"": 2020, ""Production Process"": ""Liquid Extrusion "", ""Post Process"": ""As-is"", ""Intentionally added intercalation dope"": null, ""Host Conductivity (MSm-1)"": null, ""Sorted Status"": ""Unsorted"", ""Bulk Fiber Diameter (microns)"": 8.9, ""G Peak Position (cm-1)"": 1587.4, ""Thermal Conductivity (W/(m K))"": 391, ""T Star (K)"": ""Not Reported/ Can not calculate"", ""R value at lowest temp"": ""Not Reported/ Can not calculate"", ""R value at 4.2 K"": ""Not Reported/ Can not calculate"", ""R value at 10 K"": ""Not Reported/ Can not calculate"", ""R value at 77 K"": ""Not Reported/ Can not calculate"", ""R value at 300 K"": ""Not Reported/ Can not calculate"", ""R(300K)/R(4.2K)"": null, ""R(300K)/R(10K)"": null, ""Reference"": ""2020 Improved Properties, Increased Production, and the Path to Broad Adoption of Carbon Nanotube Fibers "", ""Unnamed: 41"": null, ""Unnamed: 42"": null, ""Unnamed: 43"": null, ""Unnamed: 44"": null, ""Unnamed: 45"": 1, ""Log Conductivity"": 1.0374264979406236, ""Log Density"": 0.28614739395728134, ""Log Specific Conductivity"": 0.7512791039833423, ""Log Tensile Strength"": 3.6232492903979003, ""Log Specific Strength"": 0.3222192947339193, ""Log Youngs Modulus"": 2.4149733479708178, ""Log Raman G:D Ratio"": 1.7323937598229686, ""Log Raman (10^-12)*G:D λ^4"": 1.3118723868039788, ""Log CNT Diameter"": 0.24551266781414982, ""Log Fiber Diameter"": 0.9493900066449128, ""Log Thermal Conductivity"": 2.5921767573958667, ""Log (R(300K)/R(4.2))"": null, ""Log (R(300K)/R(10))"": null, ""Log Host Conductivity "": null, ""Log Thermal Conductivity "": 2.5921767573958667, ""Ampacity Measurement Config"": null, ""Medium 1"": null, ""Substrate"": null, ""Absolute I max (mA)"": null, ""Absolute J max (A/m2)"": null, ""Specific J max (mA/tex)"": null, ""Absolute J failure (A/m2"": null, ""Specific J failure (mA/tex)"": null, ""Breakdown Temp (oC)"": null, ""Medium 2"": null, ""Substrate 2"": null, ""Absolute I max (mA).1"": null, ""Absolute J max (A/m2).1"": null, ""Specific J max (mA/tex).1"": null, ""Absolute J failure (A/m2.1"": null, ""Specific J failure (mA/tex).1"": null, ""Probe separation for Electrical conductivity (microns)"": null, ""Probe separation for Ampacity (microns)"": ""Not Reported/ Can not calculate"", ""Notes on ampacity"": null, ""Substrate for ampacity (Yes/No)"": ""Not Reported/ Can not calculate"", ""Notes on substrate "": null, ""Log (Jmax in Air (A/m2))"": ""Not Reported/ Can not calculate"", ""Log (Jmax in Vacuum(A/m2))"": ""Not Reported/ Can not calculate"", ""Bulk fibre diameter (nm)"": 8900, ""Log (Bulk fibre diameter (nm))"": 3.949390006644913, ""Effective diameter for ampacity (nm)"": 8900, ""Log (Effective diameter for ampacity (nm))"": 3.949390006644913, ""Notes on diameter"": null, ""Category 2"": ""CNT"", ""Diameter Regime"": ""large"", ""Log (Probe separation for ampacity (microns))"": ""Not reported/Can not calculate"", ""Probe separation regime"": ""Not reported/Can not calculate""}",,0.5174311926605505
needs_review,,,,,As-prepared DWCNT fiber before iodine intercalation,CNT_or_CNT_hybrid,fiber_yarn,DWCNT,liquid_crystal_spun,annealed_CSA_removed,four-terminal electrical resistance; voltage terminal distance 25 mm; optical circular cross-section,25.0,not specified,25.0,,Carbon 2026 Fig. 8 and Experimental section,,,,extract_test_conditions;check_duplicate_or_multi_sample_group,rec_95c994cbfe4f,literature_addendum_records.tsv,Carbon 2026 iodine,7,As-prepared DWCNT fiber,As-prepared DWCNT fiber before iodine intercalation,CNT_or_CNT_hybrid,fiber_yarn,DWCNT,liquid_crystal_spun,annealed_CSA_removed,strict_candidate_missing_conditions,peer_reviewed_research_record,primary_literature_candidate,"Research-material record with DOI; still requires sample, unit, and condition curation before public use.",primary_source_manual_extraction,verified_against_primary_source,10.1016/j.carbon.2026.121575,10.1016/j.carbon.2026.121575,,verified_crossref_openalex,Structural and electronic properties of iodine-intercalated carbon nanotube fibers and their conductivity mechanism,Satoshi Yamazaki et al.,,Carbon,2026,2026-05-01,"255, 121575",10.1016/j.carbon.2026.121575,3,missing_conditions,1,Strict comparison candidate lacks structured metadata: condition_atmosphere.,,,,,,,,,,,,,,,,,,,,,,,3.6,3600000.0,,,,,,,,,,25.0,not specified,four-terminal electrical resistance; voltage terminal distance 25 mm; optical circular cross-section,25.0,,Carbon 2026 Fig. 8 and Experimental section,,,,,,,,,,,,,,,,local PDF text extraction from main paper,manual_literature_extract,10.1016/j.carbon.2026.121575,Carbon 2026 main text and experimental section,0,DexMat iodine intercalation,,,,,,,,,internal_seed_not_public,needs_supplementary_density_for_specific_conductivity,source_compilation,3.0,"{""source_sheet"": ""Carbon 2026 iodine"", ""record_label"": ""As-prepared DWCNT fiber"", ""sample_name"": ""As-prepared DWCNT fiber before iodine intercalation"", ""group_label"": ""DexMat iodine intercalation"", ""citation_raw"": ""10.1016/j.carbon.2026.121575"", ""source_citation_raw"": ""Carbon 2026 main text and experimental section"", ""material_family"": ""CNT_or_CNT_hybrid"", ""form_factor"": ""fiber_yarn"", ""cnt_type"": ""DWCNT"", ""synthesis_method"": ""liquid_crystal_spun"", ""postprocessing"": ""annealed_CSA_removed"", ""condition_temperature_C"": ""25"", ""condition_atmosphere"": ""not specified"", ""measurement_method"": ""four-terminal electrical resistance; voltage terminal distance 25 mm; optical circular cross-section"", ""gauge_length_mm"": ""25"", ""strain_rate_s_inv"": null, ""provenance_table_figure_page"": ""Carbon 2026 Fig. 8 and Experimental section"", ""density_g_cm3_raw"": null, ""diameter_um_raw"": null, ""linear_density_tex_raw"": null, ""tenacity_N_tex_raw"": null, ""tensile_strength_GPa_raw"": null, ""initial_modulus_N_tex_raw"": null, ""initial_modulus_GPa_raw"": null, ""breaking_strain_pct_raw"": null, ""rupture_work_J_g_raw"": null, ""electrical_conductivity_S_cm_raw"": null, ""electrical_conductivity_MS_m_raw"": ""3.6"", ""specific_electrical_conductivity_MS_m2_g_raw"": null, ""thermal_conductivity_W_mK_raw"": null, ""g_d_ratio_raw"": null, ""ampacity_A_cm2_raw"": null, ""ampacity_gauge_length_mm"": null, ""notes"": ""DexMat DWCNT fiber annealed at approximately 200 C under vacuum before iodine intercalation"", ""extraction_method"": ""manual_literature_extract"", ""source_export"": ""local PDF text extraction from main paper"", ""public_status"": ""internal_seed_not_public"", ""internal_status"": ""needs_supplementary_density_for_specific_conductivity"", ""curator"": ""source_compilation"", ""confidence_score"": ""3""}",DexMat DWCNT fiber annealed at approximately 200 C under vacuum before iodine intercalation,
