Repository: gs-stanford/CarbonNanotubes

# Carbon Property Tables

CPT compares published carbon-material properties, preserves source citations,
and produces scientific figures through its website and Python/HTTP interfaces.

- [Property explorer](https://carbonnanotubes.onrender.com)
- [API guide](https://carbonnanotubes.onrender.com/api-guide)
- [Python tutorial](docs/API_TUTORIAL.md)
- [Processing tools and MCP](docs/PROCESSING_TOOLS.md)
- [Deployment instructions](web/DEPLOYMENT.md)

## Public Software, Private Backend

This repository contains website/API code, the Python client, MCP adapter,
schemas and administrative import tools. It does not distribute the source
papers, full-text extractions, workbooks, validation receipts or complete
measurement tables. Production reads its versioned release and processing
inputs from PostgreSQL. The API supplies figures, bibliographic search,
bounded top selections and selected calculations, not a bulk-data export.

The active release is available at `/api/v1/release`; processing-resource
versions are returned by `/api/v1/analysis/transport`. Pin both for reproducible
analysis. A DOI identifies a publication, not necessarily a comparable specimen.
Inspect the conditions and comparison qualifications attached to each result.

## Development

Use Node 22 or later. In `web`, run `npm ci` and `npm run build`. A public checkout
builds without scientific data. To serve results, configure `DATABASE_URL` and
admit an authorized private release following the deployment instructions.
Then run `npm run dev` and open the reported local URL.

The Python SDK is in `python/`; `python -m pip install ./python` installs the
current source version. Version 0.4.1 adds the MIT licence; this repository
version does not imply that a matching package has been uploaded to PyPI.
The MCP download contains only adapter code, dependencies, instructions and
licences. Users connect their own assistant and obtain their own paper access.

## Release Checks

Before publishing code, run `python scripts/check_public_repository.py`.
For an authorized private data release, run the source/integrity checks and
`npm run db:test-public-import` with the private tables available. Import is
transactional and checks hashes and row counts. Source PDFs and validation
artifacts must never be placed in `web/public` or committed to Git.

## Rights

CPT-authored software uses [MIT](LICENSE). See [Data and Source Rights](DATA_RIGHTS.md)
for the limited CC BY 4.0 grant on CPT-owned released annotations/results and
the exclusions for third-party content. Citation does not replace permission.
Current-tree cleanup does not erase previous Git history or third-party copies.

File: data/processed/annual_progression.csv
series_id,source_file,source_sheet,source_row,year,series_code,series_label,property,value_raw,unit_raw,value_canonical,unit_canonical,extraction_method,raw_payload_json
series_6bfc6621dcdf,RadarFigureSource.xlsx,FibersStrengthYr,2,2014,CNTF_SPSTR,CNT fiber specific strength,specific_strength,2.89,GPa/SG_or_N/tex_from_plot,2890000.0,N m/kg,derived_plot_workbook,"{""Year"": 2014, ""CNTF_SPSTR"": 2.89, ""GF_SPSTR"": null, ""CNTSH_SPSTR"": 2.11475, ""GSH_SPSTR"": null, ""Unnamed: 6"": null, ""Unnamed: 7"": null, ""Unnamed: 8"": null, ""Unnamed: 9"": null, ""Unnamed: 10"": null, ""Unnamed: 11"": null, ""Unnamed: 12"": null, ""GF_SPSTR.1"": null}"
series_6c9339bb8c37,RadarFigureSource.xlsx,FibersStrengthYr,2,2014,CNTSH_SPSTR,CNT sheet specific strength,specific_strength,2.11475,GPa/SG_or_N/tex_from_plot,2114750.0,N m/kg,derived_plot_workbook,"{""Year"": 2014, ""CNTF_SPSTR"": 2.89, ""GF_SPSTR"": null, ""CNTSH_SPSTR"": 2.11475, ""GSH_SPSTR"": null, ""Unnamed: 6"": null, ""Unnamed: 7"": null, ""Unnamed: 8"": null, ""Unnamed: 9"": null, ""Unnamed: 10"": null, ""Unnamed: 11"": null, ""Unnamed: 12"": null, ""GF_SPSTR.1"": null}"
series_a69ed094cff8,RadarFigureSource.xlsx,FibersStrengthYr,3,2014,CNTSH_SPSTR,CNT sheet specific strength,specific_strength,2.36296,GPa/SG_or_N/tex_from_plot,2362960.0,N m/kg,derived_plot_workbook,"{""Year"": 2014, ""CNTF_SPSTR"": null, ""GF_SPSTR"": null, ""CNTSH_SPSTR"": 2.36296, ""GSH_SPSTR"": null, ""Unnamed: 6"": null, ""Unnamed: 7"": null, ""Unnamed: 8"": null, ""Unnamed: 9"": null, ""Unnamed: 10"": null, ""Unnamed: 11"": null, ""Unnamed: 12"": null, ""GF_SPSTR.1"": null}"
series_bade73e8a6a2,RadarFigureSource.xlsx,FibersStrengthYr,4,2015,GF_SPSTR,graphene fiber specific strength,specific_strength,0.64828,GPa/SG_or_N/tex_from_plot,648280.0,N m/kg,derived_plot_workbook,"{""Year"": 2015, ""CNTF_SPSTR"": null, ""GF_SPSTR"": 0.64828, ""CNTSH_SPSTR"": null, ""GSH_SPSTR"": 0.32357, ""Unnamed: 6"": null, ""Unnamed: 7"": null, ""Unnamed: 8"": null, ""Unnamed: 9"": null, ""Unnamed: 10"": null, ""Unnamed: 11"": null, ""Unnamed: 12"": null, ""GF_SPSTR.1"": 0.64828}"
series_41c091d36291,RadarFigureSource.xlsx,FibersStrengthYr,4,2015,GSH_SPSTR,graphene sheet specific strength,specific_strength,0.32357,GPa/SG_or_N/tex_from_plot,323570.0,N m/kg,derived_plot_workbook,"{""Year"": 2015, ""CNTF_SPSTR"": null, ""GF_SPSTR"": 0.64828, ""CNTSH_SPSTR"": null, ""GSH_SPSTR"": 0.32357, ""Unnamed: 6"": null, ""Unnamed: 7"": null, ""Unnamed: 8"": null, ""Unnamed: 9"": null, ""Unnamed: 10"": null, ""Unnamed: 11"": null, ""Unnamed: 12"": null, ""GF_SPSTR.1"": 0.64828}"
series_44c54ca1e7d3,RadarFigureSource.xlsx,FibersStrengthYr,4,2015,GF_SPSTR.1,graphene fiber specific strength,specific_strength,0.64828,GPa/SG_or_N/tex_from_plot,648280.0,N m/kg,derived_plot_workbook,"{""Year"": 2015, ""CNTF_SPSTR"": null, ""GF_SPSTR"": 0.64828, ""CNTSH_SPSTR"": null, ""GSH_SPSTR"": 0.32357, ""Unnamed: 6"": null, ""Unnamed: 7"": null, ""Unnamed: 8"": null, ""Unnamed: 9"": null, ""Unnamed: 10"": null, ""Unnamed: 11"": null, ""Unnamed: 12"": null, ""GF_SPSTR.1"": 0.64828}"
series_4816b3557d6e,RadarFigureSource.xlsx,FibersStrengthYr,5,2015,GSH_SPSTR,graphene sheet specific strength,specific_strength,0.43857,GPa/SG_or_N/tex_from_plot,438570.0,N m/kg,derived_plot_workbook,"{""Year"": 2015, ""CNTF_SPSTR"": null, ""GF_SPSTR"": null, ""CNTSH_SPSTR"": null, ""GSH_SPSTR"": 0.43857, ""Unnamed: 6"": null, ""Unnamed: 7"": null, ""Unnamed: 8"": null, ""Unnamed: 9"": null, ""Unnamed: 10"": null, ""Unnamed: 11"": null, ""Unnamed: 12"": null, ""GF_SPSTR.1"": 0.61714}"
series_31a9b57026a8,RadarFigureSource.xlsx,FibersStrengthYr,5,2015,GF_SPSTR.1,graphene fiber specific strength,specific_strength,0.61714,GPa/SG_or_N/tex_from_plot,617140.0,N m/kg,derived_plot_workbook,"{""Year"": 2015, ""CNTF_SPSTR"": null, ""GF_SPSTR"": null, ""CNTSH_SPSTR"": null, ""GSH_SPSTR"": 0.43857, ""Unnamed: 6"": null, ""Unnamed: 7"": null, ""Unnamed: 8"": null, ""Unnamed: 9"": null, ""Unnamed: 10"": null, ""Unnamed: 11"": null, ""Unnamed: 12"": null, ""GF_SPSTR.1"": 0.61714}"
series_5fe2e09fa82a,RadarFigureSource.xlsx,FibersStrengthYr,6,2016,CNTF_SPSTR,CNT fiber specific strength,specific_strength,1.16,GPa/SG_or_N/tex_from_plot,1160000.0,N m/kg,derived_plot_workbook,"{""Year"": 2016, ""CNTF_SPSTR"": 1.16, ""GF_SPSTR"": null, ""CNTSH_SPSTR"": 1.06792, ""GSH_SPSTR"": null, ""Unnamed: 6"": null, ""Unnamed: 7"": null, ""Unnamed: 8"": null, ""Unnamed: 9"": null, ""Unnamed: 10"": null, ""Unnamed: 11"": null, ""Unnamed: 12"": null, ""GF_SPSTR.1"": 0.92357}"
series_78364d10fd88,RadarFigureSource.xlsx,FibersStrengthYr,6,2016,CNTSH_SPSTR,CNT sheet specific strength,specific_strength,1.06792,GPa/SG_or_N/tex_from_plot,1067920.0,N m/kg,derived_plot_workbook,"{""Year"": 2016, ""CNTF_SPSTR"": 1.16, ""GF_SPSTR"": null, ""CNTSH_SPSTR"": 1.06792, ""GSH_SPSTR"": null, ""Unnamed: 6"": null, ""Unnamed: 7"": null, ""Unnamed: 8"": null, ""Unnamed: 9"": null, ""Unnamed: 10"": null, ""Unnamed: 11"": null, ""Unnamed: 12"": null, ""GF_SPSTR.1"": 0.92357}"
series_12ee6fb93117,RadarFigureSource.xlsx,FibersStrengthYr,6,2016,GF_SPSTR.1,graphene fiber specific strength,specific_strength,0.92357,GPa/SG_or_N/tex_from_plot,923570.0,N m/kg,derived_plot_workbook,"{""Year"": 2016, ""CNTF_SPSTR"": 1.16, ""GF_SPSTR"": null, ""CNTSH_SPSTR"": 1.06792, ""GSH_SPSTR"": null, ""Unnamed: 6"": null, ""Unnamed: 7"": null, ""Unnamed: 8"": null, ""Unnamed: 9"": null, ""Unnamed: 10"": null, ""Unnamed: 11"": null, ""Unnamed: 12"": null, ""GF_SPSTR.1"": 0.92357}"
series_7d37e5401255,RadarFigureSource.xlsx,FibersStrengthYr,7,2016,GF_SPSTR,graphene fiber specific strength,specific_strength,1.17124,GPa/SG_or_N/tex_from_plot,1171240.0,N m/kg,derived_plot_workbook,"{""Year"": 2016, ""CNTF_SPSTR"": null, ""GF_SPSTR"": 1.17124, ""CNTSH_SPSTR"": 1.51351, ""GSH_SPSTR"": null, ""Unnamed: 6"": null, ""Unnamed: 7"": null, ""Unnamed: 8"": null, ""Unnamed: 9"": null, ""Unnamed: 10"": null, ""Unnamed: 11"": null, ""Unnamed: 12"": null, ""GF_SPSTR.1"": 1.17124}"
series_6558a99356ca,RadarFigureSource.xlsx,FibersStrengthYr,7,2016,CNTSH_SPSTR,CNT sheet specific strength,specific_strength,1.51351,GPa/SG_or_N/tex_from_plot,1513510.0,N m/kg,derived_plot_workbook,"{""Year"": 2016, ""CNTF_SPSTR"": null, ""GF_SPSTR"": 1.17124, ""CNTSH_SPSTR"": 1.51351, ""GSH_SPSTR"": null, ""Unnamed: 6"": null, ""Unnamed: 7"": null, ""Unnamed: 8"": null, ""Unnamed: 9"": null, ""Unnamed: 10"": null, ""Unnamed: 11"": null, ""Unnamed: 12"": null, ""GF_SPSTR.1"": 1.17124}"
series_1a9cb4551278,RadarFigureSource.xlsx,FibersStrengthYr,7,2016,GF_SPSTR.1,graphene fiber specific strength,specific_strength,1.17124,GPa/SG_or_N/tex_from_plot,1171240.0,N m/kg,derived_plot_workbook,"{""Year"": 2016, ""CNTF_SPSTR"": null, ""GF_SPSTR"": 1.17124, ""CNTSH_SPSTR"": 1.51351, ""GSH_SPSTR"": null, ""Unnamed: 6"": null, ""Unnamed: 7"": null, ""Unnamed: 8"": null, ""Unnamed: 9"": null, ""Unnamed: 10"": null, ""Unnamed: 11"": null, ""Unnamed: 12"": null, ""GF_SPSTR.1"": 1.17124}"
series_1b36bc318f96,RadarFigureSource.xlsx,FibersStrengthYr,8,2017,CNTF_SPSTR,CNT fiber specific strength,specific_strength,1.7,GPa/SG_or_N/tex_from_plot,1700000.0,N m/kg,derived_plot_workbook,"{""Year"": 2017, ""CNTF_SPSTR"": 1.7, ""GF_SPSTR"": null, ""CNTSH_SPSTR"": 0.80112, ""GSH_SPSTR"": 0.3375, ""Unnamed: 6"": null, ""Unnamed: 7"": null, ""Unnamed: 8"": null, ""Unnamed: 9"": null, ""Unnamed: 10"": null, ""Unnamed: 11"": null, ""Unnamed: 12"": null, ""GF_SPSTR.1"": 0.26471}"
series_dcc05747b5da,RadarFigureSource.xlsx,FibersStrengthYr,8,2017,CNTSH_SPSTR,CNT sheet specific strength,specific_strength,0.80112,GPa/SG_or_N/tex_from_plot,801120.0,N m/kg,derived_plot_workbook,"{""Year"": 2017, ""CNTF_SPSTR"": 1.7, ""GF_SPSTR"": null, ""CNTSH_SPSTR"": 0.80112, ""GSH_SPSTR"": 0.3375, ""Unnamed: 6"": null, ""Unnamed: 7"": null, ""Unnamed: 8"": null, ""Unnamed: 9"": null, ""Unnamed: 10"": null, ""Unnamed: 11"": null, ""Unnamed: 12"": null, ""GF_SPSTR.1"": 0.26471}"
series_4b153455031e,RadarFigureSource.xlsx,FibersStrengthYr,8,2017,GSH_SPSTR,graphene sheet specific strength,specific_strength,0.3375,GPa/SG_or_N/tex_from_plot,337500.0,N m/kg,derived_plot_workbook,"{""Year"": 2017, ""CNTF_SPSTR"": 1.7, ""GF_SPSTR"": null, ""CNTSH_SPSTR"": 0.80112, ""GSH_SPSTR"": 0.3375, ""Unnamed: 6"": null, ""Unnamed: 7"": null, ""Unnamed: 8"": null, ""Unnamed: 9"": null, ""Unnamed: 10"": null, ""Unnamed: 11"": null, ""Unnamed: 12"": null, ""GF_SPSTR.1"": 0.26471}"
series_b41c6a822e7a,RadarFigureSource.xlsx,FibersStrengthYr,8,2017,GF_SPSTR.1,graphene fiber specific strength,specific_strength,0.26471,GPa/SG_or_N/tex_from_plot,264710.0,N m/kg,derived_plot_workbook,"{""Year"": 2017, ""CNTF_SPSTR"": 1.7, ""GF_SPSTR"": null, ""CNTSH_SPSTR"": 0.80112, ""GSH_SPSTR"": 0.3375, ""Unnamed: 6"": null, ""Unnamed: 7"": null, ""Unnamed: 8"": null, ""Unnamed: 9"": null, ""Unnamed: 10"": null, ""Unnamed: 11"": null, ""Unnamed: 12"": null, ""GF_SPSTR.1"": 0.26471}"
series_89f1bf2dbc0d,RadarFigureSource.xlsx,FibersStrengthYr,9,2017,GF_SPSTR,graphene fiber specific strength,specific_strength,0.55147,GPa/SG_or_N/tex_from_plot,551470.0,N m/kg,derived_plot_workbook,"{""Year"": 2017, ""CNTF_SPSTR"": null, ""GF_SPSTR"": 0.55147, ""CNTSH_SPSTR"": 1.06727, ""GSH_SPSTR"": 0.456, ""Unnamed: 6"": null, ""Unnamed: 7"": null, ""Unnamed: 8"": null, ""Unnamed: 9"": null, ""Unnamed: 10"": null, ""Unnamed: 11"": null, ""Unnamed: 12"": null, ""GF_SPSTR.1"": 0.55147}"
series_a57979097c58,RadarFigureSource.xlsx,FibersStrengthYr,9,2017,CNTSH_SPSTR,CNT sheet specific strength,specific_strength,1.06727,GPa/SG_or_N/tex_from_plot,1067270.0,N m/kg,derived_plot_workbook,"{""Year"": 2017, ""CNTF_SPSTR"": null, ""GF_SPSTR"": 0.55147, ""CNTSH_SPSTR"": 1.06727, ""GSH_SPSTR"": 0.456, ""Unnamed: 6"": null, ""Unnamed: 7"": null, ""Unnamed: 8"": null, ""Unnamed: 9"": null, ""Unnamed: 10"": null, ""Unnamed: 11"": null, ""Unnamed: 12"": null, ""GF_SPSTR.1"": 0.55147}"
series_abedb6b625a7,RadarFigureSource.xlsx,FibersStrengthYr,9,2017,GSH_SPSTR,graphene sheet specific strength,specific_strength,0.456,GPa/SG_or_N/tex_from_plot,456000.0,N m/kg,derived_plot_workbook,"{""Year"": 2017, ""CNTF_SPSTR"": null, ""GF_SPSTR"": 0.55147, ""CNTSH_SPSTR"": 1.06727, ""GSH_SPSTR"": 0.456, ""Unnamed: 6"": null, ""Unnamed: 7"": null, ""Unnamed: 8"": null, ""Unnamed: 9"": null, ""Unnamed: 10"": null, ""Unnamed: 11"": null, ""Unnamed: 12"": null, ""GF_SPSTR.1"": 0.55147}"
series_80bd7afc1951,RadarFigureSource.xlsx,FibersStrengthYr,9,2017,GF_SPSTR.1,graphene fiber specific strength,specific_strength,0.55147,GPa/SG_or_N/tex_from_plot,551470.0,N m/kg,derived_plot_workbook,"{""Year"": 2017, ""CNTF_SPSTR"": null, ""GF_SPSTR"": 0.55147, ""CNTSH_SPSTR"": 1.06727, ""GSH_SPSTR"": 0.456, ""Unnamed: 6"": null, ""Unnamed: 7"": null, ""Unnamed: 8"": null, ""Unnamed: 9"": null, ""Unnamed: 10"": null, ""Unnamed: 11"": null, ""Unnamed: 12"": null, ""GF_SPSTR.1"": 0.55147}"
series_aff2a63add2d,RadarFigureSource.xlsx,FibersStrengthYr,10,2018,CNTF_SPSTR,CNT fiber specific strength,specific_strength,2.19,GPa/SG_or_N/tex_from_plot,2190000.0,N m/kg,derived_plot_workbook,"{""Year"": 2018, ""CNTF_SPSTR"": 2.19, ""GF_SPSTR"": 0.6477, ""CNTSH_SPSTR"": 0.10256, ""GSH_SPSTR"": 0.0985, ""Unnamed: 6"": null, ""Unnamed: 7"": null, ""Unnamed: 8"": null, ""Unnamed: 9"": null, ""Unnamed: 10"": null, ""Unnamed: 11"": null, ""Unnamed: 12"": null, ""GF_SPSTR.1"": 0.6477}"
series_87f56c2a9b84,RadarFigureSource.xlsx,FibersStrengthYr,10,2018,GF_SPSTR,graphene fiber specific strength,specific_strength,0.6477,GPa/SG_or_N/tex_from_plot,647700.0,N m/kg,derived_plot_workbook,"{""Year"": 2018, ""CNTF_SPSTR"": 2.19, ""GF_SPSTR"": 0.6477, ""CNTSH_SPSTR"": 0.10256, ""GSH_SPSTR"": 0.0985, ""Unnamed: 6"": null, ""Unnamed: 7"": null, ""Unnamed: 8"": null, ""Unnamed: 9"": null, ""Unnamed: 10"": null, ""Unnamed: 11"": null, ""Unnamed: 12"": null, ""GF_SPSTR.1"": 0.6477}"
series_5ce27dc47063,RadarFigureSource.xlsx,FibersStrengthYr,10,2018,CNTSH_SPSTR,CNT sheet specific strength,specific_strength,0.10256,GPa/SG_or_N/tex_from_plot,102560.0,N m/kg,derived_plot_workbook,"{""Year"": 2018, ""CNTF_SPSTR"": 2.19, ""GF_SPSTR"": 0.6477, ""CNTSH_SPSTR"": 0.10256, ""GSH_SPSTR"": 0.0985, ""Unnamed: 6"": null, ""Unnamed: 7"": null, ""Unnamed: 8"": null, ""Unnamed: 9"": null, ""Unnamed: 10"": null, ""Unnamed: 11"": null, ""Unnamed: 12"": null, ""GF_SPSTR.1"": 0.6477}"
series_ecdee4a31643,RadarFigureSource.xlsx,FibersStrengthYr,10,2018,GSH_SPSTR,graphene sheet specific strength,specific_strength,0.0985,GPa/SG_or_N/tex_from_plot,98500.0,N m/kg,derived_plot_workbook,"{""Year"": 2018, ""CNTF_SPSTR"": 2.19, ""GF_SPSTR"": 0.6477, ""CNTSH_SPSTR"": 0.10256, ""GSH_SPSTR"": 0.0985, ""Unnamed: 6"": null, ""Unnamed: 7"": null, ""Unnamed: 8"": null, ""Unnamed: 9"": null, ""Unnamed: 10"": null, ""Unnamed: 11"": null, ""Unnamed: 12"": null, ""GF_SPSTR.1"": 0.6477}"
series_d85c5428ba25,RadarFigureSource.xlsx,FibersStrengthYr,10,2018,GF_SPSTR.1,graphene fiber specific strength,specific_strength,0.6477,GPa/SG_or_N/tex_from_plot,647700.0,N m/kg,derived_plot_workbook,"{""Year"": 2018, ""CNTF_SPSTR"": 2.19, ""GF_SPSTR"": 0.6477, ""CNTSH_SPSTR"": 0.10256, ""GSH_SPSTR"": 0.0985, ""Unnamed: 6"": null, ""Unnamed: 7"": null, ""Unnamed: 8"": null, ""Unnamed: 9"": null, ""Unnamed: 10"": null, ""Unnamed: 11"": null, ""Unnamed: 12"": null, ""GF_SPSTR.1"": 0.6477}"
series_fdadb1129790,RadarFigureSource.xlsx,FibersStrengthYr,11,2018,GSH_SPSTR,graphene sheet specific strength,specific_strength,0.1736,GPa/SG_or_N/tex_from_plot,173600.0,N m/kg,derived_plot_workbook,"{""Year"": 2018, ""CNTF_SPSTR"": null, ""GF_SPSTR"": null, ""CNTSH_SPSTR"": null, ""GSH_SPSTR"": 0.1736, ""Unnamed: 6"": null, ""Unnamed: 7"": null, ""Unnamed: 8"": null, ""Unnamed: 9"": null, ""Unnamed: 10"": null, ""Unnamed: 11"": null, ""Unnamed: 12"": null, ""GF_SPSTR.1"": 0.56}"
series_8fa86236fd7b,RadarFigureSource.xlsx,FibersStrengthYr,11,2018,GF_SPSTR.1,graphene fiber specific strength,specific_strength,0.56,GPa/SG_or_N/tex_from_plot,560000.0,N m/kg,derived_plot_workbook,"{""Year"": 2018, ""CNTF_SPSTR"": null, ""GF_SPSTR"": null, ""CNTSH_SPSTR"": null, ""GSH_SPSTR"": 0.1736, ""Unnamed: 6"": null, ""Unnamed: 7"": null, ""Unnamed: 8"": null, ""Unnamed: 9"": null, ""Unnamed: 10"": null, ""Unnamed: 11"": null, ""Unnamed: 12"": null, ""GF_SPSTR.1"": 0.56}"
series_e4fe75a4be9b,RadarFigureSource.xlsx,FibersStrengthYr,12,2019,CNTF_SPSTR,CNT fiber specific strength,specific_strength,3.88,GPa/SG_or_N/tex_from_plot,3880000.0,N m/kg,derived_plot_workbook,"{""Year"": 2019, ""CNTF_SPSTR"": 3.88, ""GF_SPSTR"": 0.90047, ""CNTSH_SPSTR"": null, ""GSH_SPSTR"": 0.22356, ""Unnamed: 6"": null, ""Unnamed: 7"": null, ""Unnamed: 8"": null, ""Unnamed: 9"": null, ""Unnamed: 10"": null, ""Unnamed: 11"": null, ""Unnamed: 12"": null, ""GF_SPSTR.1"": 0.90047}"
series_bae8c9dc5675,RadarFigureSource.xlsx,FibersStrengthYr,12,2019,GF_SPSTR,graphene fiber specific strength,specific_strength,0.90047,GPa/SG_or_N/tex_from_plot,900470.0,N m/kg,derived_plot_workbook,"{""Year"": 2019, ""CNTF_SPSTR"": 3.88, ""GF_SPSTR"": 0.90047, ""CNTSH_SPSTR"": null, ""GSH_SPSTR"": 0.22356, ""Unnamed: 6"": null, ""Unnamed: 7"": null, ""Unnamed: 8"": null, ""Unnamed: 9"": null, ""Unnamed: 10"": null, ""Unnamed: 11"": null, ""Unnamed: 12"": null, ""GF_SPSTR.1"": 0.90047}"
series_9164b1f9ef3b,RadarFigureSource.xlsx,FibersStrengthYr,12,2019,GSH_SPSTR,graphene sheet specific strength,specific_strength,0.22356,GPa/SG_or_N/tex_from_plot,223560.0,N m/kg,derived_plot_workbook,"{""Year"": 2019, ""CNTF_SPSTR"": 3.88, ""GF_SPSTR"": 0.90047, ""CNTSH_SPSTR"": null, ""GSH_SPSTR"": 0.22356, ""Unnamed: 6"": null, ""Unnamed: 7"": null, ""Unnamed: 8"": null, ""Unnamed: 9"": null, ""Unnamed: 10"": null, ""Unnamed: 11"": null, ""Unnamed: 12"": null, ""GF_SPSTR.1"": 0.90047}"
series_278ebc47b6a0,RadarFigureSource.xlsx,FibersStrengthYr,12,2019,GF_SPSTR.1,graphene fiber specific strength,specific_strength,0.90047,GPa/SG_or_N/tex_from_plot,900470.0,N m/kg,derived_plot_workbook,"{""Year"": 2019, ""CNTF_SPSTR"": 3.88, ""GF_SPSTR"": 0.90047, ""CNTSH_SPSTR"": null, ""GSH_SPSTR"": 0.22356, ""Unnamed: 6"": null, ""Unnamed: 7"": null, ""Unnamed: 8"": null, ""Unnamed: 9"": null, ""Unnamed: 10"": null, ""Unnamed: 11"": null, ""Unnamed: 12"": null, ""GF_SPSTR.1"": 0.90047}"
series_9295591e9aa7,RadarFigureSource.xlsx,FibersStrengthYr,13,2019,CNTF_SPSTR,CNT fiber specific strength,specific_strength,4.08,GPa/SG_or_N/tex_from_plot,4080000.0,N m/kg,derived_plot_workbook,"{""Year"": 2019, ""CNTF_SPSTR"": 4.08, ""GF_SPSTR"": null, ""CNTSH_SPSTR"": null, ""GSH_SPSTR"": null, ""Unnamed: 6"": null, ""Unnamed: 7"": null, ""Unnamed: 8"": null, ""Unnamed: 9"": null, ""Unnamed: 10"": null, ""Unnamed: 11"": null, ""Unnamed: 12"": null, ""GF_SPSTR.1"": null}"
series_e90144fbdfc1,RadarFigureSource.xlsx,FibersStrengthYr,14,2020,CNTF_SPSTR,CNT fiber specific strength,specific_strength,2.2,GPa/SG_or_N/tex_from_plot,2200000.0,N m/kg,derived_plot_workbook,"{""Year"": 2020, ""CNTF_SPSTR"": 2.2, ""GF_SPSTR"": null, ""CNTSH_SPSTR"": 0.9738, ""GSH_SPSTR"": null, ""Unnamed: 6"": null, ""Unnamed: 7"": null, ""Unnamed: 8"": null, ""Unnamed: 9"": null, ""Unnamed: 10"": null, ""Unnamed: 11"": null, ""Unnamed: 12"": null, ""GF_SPSTR.1"": 1.28571}"
series_8f7a5d077795,RadarFigureSource.xlsx,FibersStrengthYr,14,2020,CNTSH_SPSTR,CNT sheet specific strength,specific_strength,0.9738,GPa/SG_or_N/tex_from_plot,973800.0,N m/kg,derived_plot_workbook,"{""Year"": 2020, ""CNTF_SPSTR"": 2.2, ""GF_SPSTR"": null, ""CNTSH_SPSTR"": 0.9738, ""GSH_SPSTR"": null, ""Unnamed: 6"": null, ""Unnamed: 7"": null, ""Unnamed: 8"": null, ""Unnamed: 9"": null, ""Unnamed: 10"": null, ""Unnamed: 11"": null, ""Unnamed: 12"": null, ""GF_SPSTR.1"": 1.28571}"
series_23c407c1416e,RadarFigureSource.xlsx,FibersStrengthYr,14,2020,GF_SPSTR.1,graphene fiber specific strength,specific_strength,1.28571,GPa/SG_or_N/tex_from_plot,1285710.0,N m/kg,derived_plot_workbook,"{""Year"": 2020, ""CNTF_SPSTR"": 2.2, ""GF_SPSTR"": null, ""CNTSH_SPSTR"": 0.9738, ""GSH_SPSTR"": null, ""Unnamed: 6"": null, ""Unnamed: 7"": null, ""Unnamed: 8"": null, ""Unnamed: 9"": null, ""Unnamed: 10"": null, ""Unnamed: 11"": null, ""Unnamed: 12"": null, ""GF_SPSTR.1"": 1.28571}"
series_5d5237fa79fb,RadarFigureSource.xlsx,FibersStrengthYr,15,2020,CNTF_SPSTR,CNT fiber specific strength,specific_strength,5.5,GPa/SG_or_N/tex_from_plot,5500000.0,N m/kg,derived_plot_workbook,"{""Year"": 2020, ""CNTF_SPSTR"": 5.5, ""GF_SPSTR"": 1.78947, ""CNTSH_SPSTR"": 0.59137, ""GSH_SPSTR"": null, ""Unnamed: 6"": null, ""Unnamed: 7"": null, ""Unnamed: 8"": null, ""Unnamed: 9"": null, ""Unnamed: 10"": null, ""Unnamed: 11"": null, ""Unnamed: 12"": null, ""GF_SPSTR.1"": 1.78947}"
series_703ba3dc123e,RadarFigureSource.xlsx,FibersStrengthYr,15,2020,GF_SPSTR,graphene fiber specific strength,specific_strength,1.78947,GPa/SG_or_N/tex_from_plot,1789470.0,N m/kg,derived_plot_workbook,"{""Year"": 2020, ""CNTF_SPSTR"": 5.5, ""GF_SPSTR"": 1.78947, ""CNTSH_SPSTR"": 0.59137, ""GSH_SPSTR"": null, ""Unnamed: 6"": null, ""Unnamed: 7"": null, ""Unnamed: 8"": null, ""Unnamed: 9"": null, ""Unnamed: 10"": null, ""Unnamed: 11"": null, ""Unnamed: 12"": null, ""GF_SPSTR.1"": 1.78947}"
series_a5c8a329584e,RadarFigureSource.xlsx,FibersStrengthYr,15,2020,CNTSH_SPSTR,CNT sheet specific strength,specific_strength,0.59137,GPa/SG_or_N/tex_from_plot,591370.0,N m/kg,derived_plot_workbook,"{""Year"": 2020, ""CNTF_SPSTR"": 5.5, ""GF_SPSTR"": 1.78947, ""CNTSH_SPSTR"": 0.59137, ""GSH_SPSTR"": null, ""Unnamed: 6"": null, ""Unnamed: 7"": null, ""Unnamed: 8"": null, ""Unnamed: 9"": null, ""Unnamed: 10"": null, ""Unnamed: 11"": null, ""Unnamed: 12"": null, ""GF_SPSTR.1"": 1.78947}"
series_4d063e34cce2,RadarFigureSource.xlsx,FibersStrengthYr,15,2020,GF_SPSTR.1,graphene fiber specific strength,specific_strength,1.78947,GPa/SG_or_N/tex_from_plot,1789470.0,N m/kg,derived_plot_workbook,"{""Year"": 2020, ""CNTF_SPSTR"": 5.5, ""GF_SPSTR"": 1.78947, ""CNTSH_SPSTR"": 0.59137, ""GSH_SPSTR"": null, ""Unnamed: 6"": null, ""Unnamed: 7"": null, ""Unnamed: 8"": null, ""Unnamed: 9"": null, ""Unnamed: 10"": null, ""Unnamed: 11"": null, ""Unnamed: 12"": null, ""GF_SPSTR.1"": 1.78947}"
series_e892f9a4e2fc,RadarFigureSource.xlsx,FibersStrengthYr,16,2021,CNTF_SPSTR,CNT fiber specific strength,specific_strength,2.94,GPa/SG_or_N/tex_from_plot,2940000.0,N m/kg,derived_plot_workbook,"{""Year"": 2021, ""CNTF_SPSTR"": 2.94, ""GF_SPSTR"": 0.21604, ""CNTSH_SPSTR"": null, ""GSH_SPSTR"": 0.07571, ""Unnamed: 6"": null, ""Unnamed: 7"": null, ""Unnamed: 8"": null, ""Unnamed: 9"": null, ""Unnamed: 10"": null, ""Unnamed: 11"": null, ""Unnamed: 12"": null, ""GF_SPSTR.1"": 0.21604}"
series_ea0e5ac7e17d,RadarFigureSource.xlsx,FibersStrengthYr,16,2021,GF_SPSTR,graphene fiber specific strength,specific_strength,0.21604,GPa/SG_or_N/tex_from_plot,216040.0,N m/kg,derived_plot_workbook,"{""Year"": 2021, ""CNTF_SPSTR"": 2.94, ""GF_SPSTR"": 0.21604, ""CNTSH_SPSTR"": null, ""GSH_SPSTR"": 0.07571, ""Unnamed: 6"": null, ""Unnamed: 7"": null, ""Unnamed: 8"": null, ""Unnamed: 9"": null, ""Unnamed: 10"": null, ""Unnamed: 11"": null, ""Unnamed: 12"": null, ""GF_SPSTR.1"": 0.21604}"
series_9026e784a930,RadarFigureSource.xlsx,FibersStrengthYr,16,2021,GSH_SPSTR,graphene sheet specific strength,specific_strength,0.07571,GPa/SG_or_N/tex_from_plot,75710.0,N m/kg,derived_plot_workbook,"{""Year"": 2021, ""CNTF_SPSTR"": 2.94, ""GF_SPSTR"": 0.21604, ""CNTSH_SPSTR"": null, ""GSH_SPSTR"": 0.07571, ""Unnamed: 6"": null, ""Unnamed: 7"": null, ""Unnamed: 8"": null, ""Unnamed: 9"": null, ""Unnamed: 10"": null, ""Unnamed: 11"": null, ""Unnamed: 12"": null, ""GF_SPSTR.1"": 0.21604}"
series_cc716234fb29,RadarFigureSource.xlsx,FibersStrengthYr,16,2021,GF_SPSTR.1,graphene fiber specific strength,specific_strength,0.21604,GPa/SG_or_N/tex_from_plot,216040.0,N m/kg,derived_plot_workbook,"{""Year"": 2021, ""CNTF_SPSTR"": 2.94, ""GF_SPSTR"": 0.21604, ""CNTSH_SPSTR"": null, ""GSH_SPSTR"": 0.07571, ""Unnamed: 6"": null, ""Unnamed: 7"": null, ""Unnamed: 8"": null, ""Unnamed: 9"": null, ""Unnamed: 10"": null, ""Unnamed: 11"": null, ""Unnamed: 12"": null, ""GF_SPSTR.1"": 0.21604}"
series_59813ca656ed,RadarFigureSource.xlsx,FibersStrengthYr,17,2021,CNTF_SPSTR,CNT fiber specific strength,specific_strength,3.1,GPa/SG_or_N/tex_from_plot,3100000.0,N m/kg,derived_plot_workbook,"{""Year"": 2021, ""CNTF_SPSTR"": 3.1, ""GF_SPSTR"": null, ""CNTSH_SPSTR"": null, ""GSH_SPSTR"": 0.09429, ""Unnamed: 6"": null, ""Unnamed: 7"": null, ""Unnamed: 8"": null, ""Unnamed: 9"": null, ""Unnamed: 10"": null, ""Unnamed: 11"": null, ""Unnamed: 12"": null, ""GF_SPSTR.1"": 0.19429}"
series_07caee17e333,RadarFigureSource.xlsx,FibersStrengthYr,17,2021,GSH_SPSTR,graphene sheet specific strength,specific_strength,0.09429,GPa/SG_or_N/tex_from_plot,94290.0,N m/kg,derived_plot_workbook,"{""Year"": 2021, ""CNTF_SPSTR"": 3.1, ""GF_SPSTR"": null, ""CNTSH_SPSTR"": null, ""GSH_SPSTR"": 0.09429, ""Unnamed: 6"": null, ""Unnamed: 7"": null, ""Unnamed: 8"": null, ""Unnamed: 9"": null, ""Unnamed: 10"": null, ""Unnamed: 11"": null, ""Unnamed: 12"": null, ""GF_SPSTR.1"": 0.19429}"
series_66a7b6e88224,RadarFigureSource.xlsx,FibersStrengthYr,17,2021,GF_SPSTR.1,graphene fiber specific strength,specific_strength,0.19429,GPa/SG_or_N/tex_from_plot,194290.0,N m/kg,derived_plot_workbook,"{""Year"": 2021, ""CNTF_SPSTR"": 3.1, ""GF_SPSTR"": null, ""CNTSH_SPSTR"": null, ""GSH_SPSTR"": 0.09429, ""Unnamed: 6"": null, ""Unnamed: 7"": null, ""Unnamed: 8"": null, ""Unnamed: 9"": null, ""Unnamed: 10"": null, ""Unnamed: 11"": null, ""Unnamed: 12"": null, ""GF_SPSTR.1"": 0.19429}"
series_c32d1948df39,RadarFigureSource.xlsx,FibersStrengthYr,18,2022,CNTF_SPSTR,CNT fiber specific strength,specific_strength,4.5,GPa/SG_or_N/tex_from_plot,4500000.0,N m/kg,derived_plot_workbook,"{""Year"": 2022, ""CNTF_SPSTR"": 4.5, ""GF_SPSTR"": null, ""CNTSH_SPSTR"": 1.65347, ""GSH_SPSTR"": null, ""Unnamed: 6"": null, ""Unnamed: 7"": null, ""Unnamed: 8"": null, ""Unnamed: 9"": null, ""Unnamed: 10"": null, ""Unnamed: 11"": null, ""Unnamed: 12"": null, ""GF_SPSTR.1"": 0.5655}"
series_6ad9640d8edd,RadarFigureSource.xlsx,FibersStrengthYr,18,2022,CNTSH_SPSTR,CNT sheet specific strength,specific_strength,1.65347,GPa/SG_or_N/tex_from_plot,1653470.0,N m/kg,derived_plot_workbook,"{""Year"": 2022, ""CNTF_SPSTR"": 4.5, ""GF_SPSTR"": null, ""CNTSH_SPSTR"": 1.65347, ""GSH_SPSTR"": null, ""Unnamed: 6"": null, ""Unnamed: 7"": null, ""Unnamed: 8"": null, ""Unnamed: 9"": null, ""Unnamed: 10"": null, ""Unnamed: 11"": null, ""Unnamed: 12"": null, ""GF_SPSTR.1"": 0.5655}"
series_819feb8e4fdc,RadarFigureSource.xlsx,FibersStrengthYr,18,2022,GF_SPSTR.1,graphene fiber specific strength,specific_strength,0.5655,GPa/SG_or_N/tex_from_plot,565500.0,N m/kg,derived_plot_workbook,"{""Year"": 2022, ""CNTF_SPSTR"": 4.5, ""GF_SPSTR"": null, ""CNTSH_SPSTR"": 1.65347, ""GSH_SPSTR"": null, ""Unnamed: 6"": null, ""Unnamed: 7"": null, ""Unnamed: 8"": null, ""Unnamed: 9"": null, ""Unnamed: 10"": null, ""Unnamed: 11"": null, ""Unnamed: 12"": null, ""GF_SPSTR.1"": 0.5655}"
series_58579e58ff6d,RadarFigureSource.xlsx,FibersStrengthYr,19,2022,CNTF_SPSTR,CNT fiber specific strength,specific_strength,5.5,GPa/SG_or_N/tex_from_plot,5500000.0,N m/kg,derived_plot_workbook,"{""Year"": 2022, ""CNTF_SPSTR"": 5.5, ""GF_SPSTR"": 0.62564, ""CNTSH_SPSTR"": 1.2, ""GSH_SPSTR"": null, ""Unnamed: 6"": null, ""Unnamed: 7"": null, ""Unnamed: 8"": null, ""Unnamed: 9"": null, ""Unnamed: 10"": null, ""Unnamed: 11"": null, ""Unnamed: 12"": null, ""GF_SPSTR.1"": 0.62564}"
series_18a20020f0e1,RadarFigureSource.xlsx,FibersStrengthYr,19,2022,GF_SPSTR,graphene fiber specific strength,specific_strength,0.62564,GPa/SG_or_N/tex_from_plot,625640.0,N m/kg,derived_plot_workbook,"{""Year"": 2022, ""CNTF_SPSTR"": 5.5, ""GF_SPSTR"": 0.62564, ""CNTSH_SPSTR"": 1.2, ""GSH_SPSTR"": null, ""Unnamed: 6"": null, ""Unnamed: 7"": null, ""Unnamed: 8"": null, ""Unnamed: 9"": null, ""Unnamed: 10"": null, ""Unnamed: 11"": null, ""Unnamed: 12"": null, ""GF_SPSTR.1"": 0.62564}"
series_5a2f5f84bd08,RadarFigureSource.xlsx,FibersStrengthYr,19,2022,CNTSH_SPSTR,CNT sheet specific strength,specific_strength,1.2,GPa/SG_or_N/tex_from_plot,1200000.0,N m/kg,derived_plot_workbook,"{""Year"": 2022, ""CNTF_SPSTR"": 5.5, ""GF_SPSTR"": 0.62564, ""CNTSH_SPSTR"": 1.2, ""GSH_SPSTR"": null, ""Unnamed: 6"": null, ""Unnamed: 7"": null, ""Unnamed: 8"": null, ""Unnamed: 9"": null, ""Unnamed: 10"": null, ""Unnamed: 11"": null, ""Unnamed: 12"": null, ""GF_SPSTR.1"": 0.62564}"
series_9264c12d87e3,RadarFigureSource.xlsx,FibersStrengthYr,19,2022,GF_SPSTR.1,graphene fiber specific strength,specific_strength,0.62564,GPa/SG_or_N/tex_from_plot,625640.0,N m/kg,derived_plot_workbook,"{""Year"": 2022, ""CNTF_SPSTR"": 5.5, ""GF_SPSTR"": 0.62564, ""CNTSH_SPSTR"": 1.2, ""GSH_SPSTR"": null, ""Unnamed: 6"": null, ""Unnamed: 7"": null, ""Unnamed: 8"": null, ""Unnamed: 9"": null, ""Unnamed: 10"": null, ""Unnamed: 11"": null, ""Unnamed: 12"": null, ""GF_SPSTR.1"": 0.62564}"
series_6b047bd70db9,RadarFigureSource.xlsx,FibersStrengthYr,20,2023,CNTF_SPSTR,CNT fiber specific strength,specific_strength,5.54,GPa/SG_or_N/tex_from_plot,5540000.0,N m/kg,derived_plot_workbook,"{""Year"": 2023, ""CNTF_SPSTR"": 5.54, ""GF_SPSTR"": null, ""CNTSH_SPSTR"": null, ""GSH_SPSTR"": null, ""Unnamed: 6"": null, ""Unnamed: 7"": null, ""Unnamed: 8"": null, ""Unnamed: 9"": null, ""Unnamed: 10"": null, ""Unnamed: 11"": null, ""Unnamed: 12"": null, ""GF_SPSTR.1"": 0.61025}"
series_33882c87b060,RadarFigureSource.xlsx,FibersStrengthYr,20,2023,GF_SPSTR.1,graphene fiber specific strength,specific_strength,0.61025,GPa/SG_or_N/tex_from_plot,610250.0,N m/kg,derived_plot_workbook,"{""Year"": 2023, ""CNTF_SPSTR"": 5.54, ""GF_SPSTR"": null, ""CNTSH_SPSTR"": null, ""GSH_SPSTR"": null, ""Unnamed: 6"": null, ""Unnamed: 7"": null, ""Unnamed: 8"": null, ""Unnamed: 9"": null, ""Unnamed: 10"": null, ""Unnamed: 11"": null, ""Unnamed: 12"": null, ""GF_SPSTR.1"": 0.61025}"
series_6ea2deb0c8b9,RadarFigureSource.xlsx,FibersStrengthYr,21,2023,CNTF_SPSTR,CNT fiber specific strength,specific_strength,4.79375,GPa/SG_or_N/tex_from_plot,4793750.0,N m/kg,derived_plot_workbook,"{""Year"": 2023, ""CNTF_SPSTR"": 4.79375, ""GF_SPSTR"": 0.67043, ""CNTSH_SPSTR"": null, ""GSH_SPSTR"": null, ""Unnamed: 6"": null, ""Unnamed: 7"": null, ""Unnamed: 8"": null, ""Unnamed: 9"": null, ""Unnamed: 10"": null, ""Unnamed: 11"": null, ""Unnamed: 12"": null, ""GF_SPSTR.1"": 0.67043}"
series_ae005718ae5a,RadarFigureSource.xlsx,FibersStrengthYr,21,2023,GF_SPSTR,graphene fiber specific strength,specific_strength,0.67043,GPa/SG_or_N/tex_from_plot,670430.0,N m/kg,derived_plot_workbook,"{""Year"": 2023, ""CNTF_SPSTR"": 4.79375, ""GF_SPSTR"": 0.67043, ""CNTSH_SPSTR"": null, ""GSH_SPSTR"": null, ""Unnamed: 6"": null, ""Unnamed: 7"": null, ""Unnamed: 8"": null, ""Unnamed: 9"": null, ""Unnamed: 10"": null, ""Unnamed: 11"": null, ""Unnamed: 12"": null, ""GF_SPSTR.1"": 0.67043}"
series_1c2519c22af4,RadarFigureSource.xlsx,FibersStrengthYr,21,2023,GF_SPSTR.1,graphene fiber specific strength,specific_strength,0.67043,GPa/SG_or_N/tex_from_plot,670430.0,N m/kg,derived_plot_workbook,"{""Year"": 2023, ""CNTF_SPSTR"": 4.79375, ""GF_SPSTR"": 0.67043, ""CNTSH_SPSTR"": null, ""GSH_SPSTR"": null, ""Unnamed: 6"": null, ""Unnamed: 7"": null, ""Unnamed: 8"": null, ""Unnamed: 9"": null, ""Unnamed: 10"": null, ""Unnamed: 11"": null, ""Unnamed: 12"": null, ""GF_SPSTR.1"": 0.67043}"
series_daeaca53847c,RadarFigureSource.xlsx,FibersStrengthYr,22,2024,CNTF_SPSTR,CNT fiber specific strength,specific_strength,5.8,GPa/SG_or_N/tex_from_plot,5800000.0,N m/kg,derived_plot_workbook,"{""Year"": 2024, ""CNTF_SPSTR"": 5.8, ""GF_SPSTR"": null, ""CNTSH_SPSTR"": null, ""GSH_SPSTR"": null, ""Unnamed: 6"": null, ""Unnamed: 7"": null, ""Unnamed: 8"": null, ""Unnamed: 9"": null, ""Unnamed: 10"": null, ""Unnamed: 11"": null, ""Unnamed: 12"": null, ""GF_SPSTR.1"": 1.85185}"
series_516ebc4996f2,RadarFigureSource.xlsx,FibersStrengthYr,22,2024,GF_SPSTR.1,graphene fiber specific strength,specific_strength,1.85185,GPa/SG_or_N/tex_from_plot,1851850.0,N m/kg,derived_plot_workbook,"{""Year"": 2024, ""CNTF_SPSTR"": 5.8, ""GF_SPSTR"": null, ""CNTSH_SPSTR"": null, ""GSH_SPSTR"": null, ""Unnamed: 6"": null, ""Unnamed: 7"": null, ""Unnamed: 8"": null, ""Unnamed: 9"": null, ""Unnamed: 10"": null, ""Unnamed: 11"": null, ""Unnamed: 12"": null, ""GF_SPSTR.1"": 1.85185}"
series_e2cb6f4bd981,RadarFigureSource.xlsx,FibersStrengthYr,23,2024,CNTF_SPSTR,CNT fiber specific strength,specific_strength,4.5,GPa/SG_or_N/tex_from_plot,4500000.0,N m/kg,derived_plot_workbook,"{""Year"": 2024, ""CNTF_SPSTR"": 4.5, ""GF_SPSTR"": 1.86316, ""CNTSH_SPSTR"": null, ""GSH_SPSTR"": null, ""Unnamed: 6"": ""Ref"", ""Unnamed: 7"": ""Notes"", ""Unnamed: 8"": ""Strength, GPa"", ""Unnamed: 9"": ""Specific Strength, Gpa/SG"", ""Unnamed: 10"": ""Density, g/cc"", ""Unnamed: 11"": null, ""Unnamed: 12"": null, ""GF_SPSTR.1"": 1.86316}"
series_9df372b030b0,RadarFigureSource.xlsx,FibersStrengthYr,23,2024,GF_SPSTR,graphene fiber specific strength,specific_strength,1.86316,GPa/SG_or_N/tex_from_plot,1863160.0,N m/kg,derived_plot_workbook,"{""Year"": 2024, ""CNTF_SPSTR"": 4.5, ""GF_SPSTR"": 1.86316, ""CNTSH_SPSTR"": null, ""GSH_SPSTR"": null, ""Unnamed: 6"": ""Ref"", ""Unnamed: 7"": ""Notes"", ""Unnamed: 8"": ""Strength, GPa"", ""Unnamed: 9"": ""Specific Strength, Gpa/SG"", ""Unnamed: 10"": ""Density, g/cc"", ""Unnamed: 11"": null, ""Unnamed: 12"": null, ""GF_SPSTR.1"": 1.86316}"
series_8eaf0de6cbc5,RadarFigureSource.xlsx,FibersStrengthYr,23,2024,GF_SPSTR.1,graphene fiber specific strength,specific_strength,1.86316,GPa/SG_or_N/tex_from_plot,1863160.0,N m/kg,derived_plot_workbook,"{""Year"": 2024, ""CNTF_SPSTR"": 4.5, ""GF_SPSTR"": 1.86316, ""CNTSH_SPSTR"": null, ""GSH_SPSTR"": null, ""Unnamed: 6"": ""Ref"", ""Unnamed: 7"": ""Notes"", ""Unnamed: 8"": ""Strength, GPa"", ""Unnamed: 9"": ""Specific Strength, Gpa/SG"", ""Unnamed: 10"": ""Density, g/cc"", ""Unnamed: 11"": null, ""Unnamed: 12"": null, ""GF_SPSTR.1"": 1.86316}"
series_846275af1a5b,RadarFigureSource.xlsx,FibersStrengthYr,26,2025,GF_SPSTR,graphene fiber specific strength,specific_strength,2.8894736842105266,GPa/SG_or_N/tex_from_plot,2889473.6842105268,N m/kg,derived_plot_workbook,"{""Year"": 2025, ""CNTF_SPSTR"": null, ""GF_SPSTR"": 2.8894736842105266, ""CNTSH_SPSTR"": null, ""GSH_SPSTR"": null, ""Unnamed: 6"": ""to be published in Nat Mater"", ""Unnamed: 7"": null, ""Unnamed: 8"": 5.49, ""Unnamed: 9"": 2.8894736842105266, ""Unnamed: 10"": 1.9, ""Unnamed: 11"": null, ""Unnamed: 12"": null, ""GF_SPSTR.1"": 0}"
series_79602cfbec1a,RadarFigureSource.xlsx,FibersStrengthYr,26,2025,GF_SPSTR.1,graphene fiber specific strength,specific_strength,0.0,GPa/SG_or_N/tex_from_plot,0.0,N m/kg,derived_plot_workbook,"{""Year"": 2025, ""CNTF_SPSTR"": null, ""GF_SPSTR"": 2.8894736842105266, ""CNTSH_SPSTR"": null, ""GSH_SPSTR"": null, ""Unnamed: 6"": ""to be published in Nat Mater"", ""Unnamed: 7"": null, ""Unnamed: 8"": 5.49, ""Unnamed: 9"": 2.8894736842105266, ""Unnamed: 10"": 1.9, ""Unnamed: 11"": null, ""Unnamed: 12"": null, ""GF_SPSTR.1"": 0}"

File: data/processed/measurements_long.csv (part 1 of 62)
measurement_id,record_id,property,value_canonical,unit_canonical,source_file,source_sheet,source_row,material_family,form_factor,comparison_scope,source_citation_class,evidence_tier,comparison_note
meas_e93a156f740c,rec_d227f22cfdef,density,907.0,kg/m^3,literature_addendum_records.tsv,Science 2026 Table S5,2,CNT_or_CNT_hybrid,fiber_yarn,strict_candidate_missing_conditions,peer_reviewed_research_record,primary_literature_candidate,"Research-material record with DOI; still requires sample, unit, and condition curation before public use."
meas_582b73933a93,rec_d227f22cfdef,specific_volume,0.0011025358324145533,m^3/kg,literature_addendum_records.tsv,Science 2026 Table S5,2,CNT_or_CNT_hybrid,fiber_yarn,strict_candidate_missing_conditions,peer_reviewed_research_record,primary_literature_candidate,"Research-material record with DOI; still requires sample, unit, and condition curation before public use."
meas_cd6308749250,rec_d227f22cfdef,diameter,3.899e-05,m,literature_addendum_records.tsv,Science 2026 Table S5,2,CNT_or_CNT_hybrid,fiber_yarn,strict_candidate_missing_conditions,peer_reviewed_research_record,primary_literature_candidate,"Research-material record with DOI; still requires sample, unit, and condition curation before public use."
meas_c3563facc02b,rec_d227f22cfdef,linear_density,1.08e-06,kg/m,literature_addendum_records.tsv,Science 2026 Table S5,2,CNT_or_CNT_hybrid,fiber_yarn,strict_candidate_missing_conditions,peer_reviewed_research_record,primary_literature_candidate,"Research-material record with DOI; still requires sample, unit, and condition curation before public use."
meas_4d49a6b84ce9,rec_d227f22cfdef,electrical_conductivity,1400000.0,S/m,literature_addendum_records.tsv,Science 2026 Table S5,2,CNT_or_CNT_hybrid,fiber_yarn,strict_candidate_missing_conditions,peer_reviewed_research_record,primary_literature_candidate,"Research-material record with DOI; still requires sample, unit, and condition curation before public use."
meas_3f75ca54631e,rec_d227f22cfdef,specific_electrical_conductivity,1540.0,S m^2/kg,literature_addendum_records.tsv,Science 2026 Table S5,2,CNT_or_CNT_hybrid,fiber_yarn,strict_candidate_missing_conditions,peer_reviewed_research_record,primary_literature_candidate,"Research-material record with DOI; still requires sample, unit, and condition curation before public use."
meas_ab4de964d341,rec_71f367f095a5,density,1409.0,kg/m^3,literature_addendum_records.tsv,Science 2026 Table S5,3,CNT_or_CNT_hybrid,fiber_yarn,strict_candidate_missing_conditions,peer_reviewed_research_record,primary_literature_candidate,"Research-material record with DOI; still requires sample, unit, and condition curation before public use."
meas_b3b685e3427e,rec_71f367f095a5,specific_volume,0.0007097232079488998,m^3/kg,literature_addendum_records.tsv,Science 2026 Table S5,3,CNT_or_CNT_hybrid,fiber_yarn,strict_candidate_missing_conditions,peer_reviewed_research_record,primary_literature_candidate,"Research-material record with DOI; still requires sample, unit, and condition curation before public use."
meas_df3874a999d8,rec_71f367f095a5,diameter,3.667e-05,m,literature_addendum_records.tsv,Science 2026 Table S5,3,CNT_or_CNT_hybrid,fiber_yarn,strict_candidate_missing_conditions,peer_reviewed_research_record,primary_literature_candidate,"Research-material record with DOI; still requires sample, unit, and condition curation before public use."
meas_18c7e9ec8894,rec_71f367f095a5,linear_density,1.49e-06,kg/m,literature_addendum_records.tsv,Science 2026 Table S5,3,CNT_or_CNT_hybrid,fiber_yarn,strict_candidate_missing_conditions,peer_reviewed_research_record,primary_literature_candidate,"Research-material record with DOI; still requires sample, unit, and condition curation before public use."
meas_22f00ea69177,rec_71f367f095a5,electrical_conductivity,15730000.0,S/m,literature_addendum_records.tsv,Science 2026 Table S5,3,CNT_or_CNT_hybrid,fiber_yarn,strict_candidate_missing_conditions,peer_reviewed_research_record,primary_literature_candidate,"Research-material record with DOI; still requires sample, unit, and condition curation before public use."
meas_38725b4ce1f9,rec_71f367f095a5,specific_electrical_conductivity,11170.0,S m^2/kg,literature_addendum_records.tsv,Science 2026 Table S5,3,CNT_or_CNT_hybrid,fiber_yarn,strict_candidate_missing_conditions,peer_reviewed_research_record,primary_literature_candidate,"Research-material record with DOI; still requires sample, unit, and condition curation before public use."
meas_c368a92f766d,rec_adad7b32be1c,density,1409.0,kg/m^3,literature_addendum_records.tsv,Science 2026 Tables S5-S6,4,CNT_or_CNT_hybrid,fiber_yarn,strict_candidate_missing_conditions,peer_reviewed_research_record,primary_literature_candidate,"Research-material record with DOI; still requires sample, unit, and condition curation before public use."
meas_d1e72c2bf98a,rec_adad7b32be1c,specific_volume,0.0007097232079488998,m^3/kg,literature_addendum_records.tsv,Science 2026 Tables S5-S6,4,CNT_or_CNT_hybrid,fiber_yarn,strict_candidate_missing_conditions,peer_reviewed_research_record,primary_literature_candidate,"Research-material record with DOI; still requires sample, unit, and condition curation before public use."
meas_e79658ee03c9,rec_adad7b32be1c,diameter,3.667e-05,m,literature_addendum_records.tsv,Science 2026 Tables S5-S6,4,CNT_or_CNT_hybrid,fiber_yarn,strict_candidate_missing_conditions,peer_reviewed_research_record,primary_literature_candidate,"Research-material record with DOI; still requires sample, unit, and condition curation before public use."
meas_be41bed5b0fb,rec_adad7b32be1c,linear_density,1.49e-06,kg/m,literature_addendum_records.tsv,Science 2026 Tables S5-S6,4,CNT_or_CNT_hybrid,fiber_yarn,strict_candidate_missing_conditions,peer_reviewed_research_record,primary_literature_candidate,"Research-material record with DOI; still requires sample, unit, and condition curation before public use."
meas_bbe4a90d0cd9,rec_adad7b32be1c,specific_strength,975000.0,N m/kg,literature_addendum_records.tsv,Science 2026 Tables S5-S6,4,CNT_or_CNT_hybrid,fiber_yarn,strict_candidate_missing_conditions,peer_reviewed_research_record,primary_literature_candidate,"Research-material record with DOI; still requires sample, unit, and condition curation before public use."
meas_0926db7d3586,rec_adad7b32be1c,tensile_strength,1370000000.0,Pa,literature_addendum_records.tsv,Science 2026 Tables S5-S6,4,CNT_or_CNT_hybrid,fiber_yarn,strict_candidate_missing_conditions,peer_reviewed_research_record,primary_literature_candidate,"Research-material record with DOI; still requires sample, unit, and condition curation before public use."
meas_72b73a033376,rec_adad7b32be1c,specific_modulus,36810000.0,N m/kg,literature_addendum_records.tsv,Science 2026 Tables S5-S6,4,CNT_or_CNT_hybrid,fiber_yarn,strict_candidate_missing_conditions,peer_reviewed_research_record,primary_literature_candidate,"Research-material record with DOI; still requires sample, unit, and condition curation before public use."
meas_5021e14e0a8b,rec_adad7b32be1c,initial_modulus,51870000000.0,Pa,literature_addendum_records.tsv,Science 2026 Tables S5-S6,4,CNT_or_CNT_hybrid,fiber_yarn,strict_candidate_missing_conditions,peer_reviewed_research_record,primary_literature_candidate,"Research-material record with DOI; still requires sample, unit, and condition curation before public use."
meas_2376f43b63e6,rec_adad7b32be1c,electrical_conductivity,24440000.0,S/m,literature_addendum_records.tsv,Science 2026 Tables S5-S6,4,CNT_or_CNT_hybrid,fiber_yarn,strict_candidate_missing_conditions,peer_reviewed_research_record,primary_literature_candidate,"Research-material record with DOI; still requires sample, unit, and condition curation before public use."
meas_df231d70741a,rec_adad7b32be1c,specific_electrical_conductivity,17350.0,S m^2/kg,literature_addendum_records.tsv,Science 2026 Tables S5-S6,4,CNT_or_CNT_hybrid,fiber_yarn,strict_candidate_missing_conditions,peer_reviewed_research_record,primary_literature_candidate,"Research-material record with DOI; still requires sample, unit, and condition curation before public use."
meas_1a68e73f1521,rec_adad7b32be1c,g_d_ratio,50.0,ratio,literature_addendum_records.tsv,Science 2026 Tables S5-S6,4,CNT_or_CNT_hybrid,fiber_yarn,strict_candidate_missing_conditions,peer_reviewed_research_record,primary_literature_candidate,"Research-material record with DOI; still requires sample, unit, and condition curation before public use."
meas_2f54e6c59686,rec_4003467347cf,density,5900.0,kg/m^3,literature_addendum_records.tsv,Advanced Electronic Materials 2021,5,CNT_metal_composite,fiber_yarn,normalized_candidate,peer_reviewed_research_record,primary_literature_candidate,"Research-material record with DOI; still requires sample, unit, and condition curation before public use."
meas_ab31d4fd0541,rec_4003467347cf,specific_volume,0.0001694915254237288,m^3/kg,literature_addendum_records.tsv,Advanced Electronic Materials 2021,5,CNT_metal_composite,fiber_yarn,normalized_candidate,peer_reviewed_research_record,primary_literature_candidate,"Research-material record with DOI; still requires sample, unit, and condition curation before public use."
meas_b133a460d49f,rec_4003467347cf,diameter,9.999999999999999e-06,m,literature_addendum_records.tsv,Advanced Electronic Materials 2021,5,CNT_metal_composite,fiber_yarn,normalized_candidate,peer_reviewed_research_record,primary_literature_candidate,"Research-material record with DOI; still requires sample, unit, and condition curation before public use."
meas_3667dbd68d4b,rec_4003467347cf,specific_strength,53900.0,N m/kg,literature_addendum_records.tsv,Advanced Electronic Materials 2021,5,CNT_metal_composite,fiber_yarn,normalized_candidate,peer_reviewed_research_record,primary_literature_candidate,"Research-material record with DOI; still requires sample, unit, and condition curation before public use."
meas_8c4e5481ed48,rec_4003467347cf,tensile_strength,318000000.0,Pa,literature_addendum_records.tsv,Advanced Electronic Materials 2021,5,CNT_metal_composite,fiber_yarn,normalized_candidate,peer_reviewed_research_record,primary_literature_candidate,"Research-material record with DOI; still requires sample, unit, and condition curation before public use."
meas_1d6a7d858b3e,rec_4003467347cf,initial_modulus,53780000000.0,Pa,literature_addendum_records.tsv,Advanced Electronic Materials 2021,5,CNT_metal_composite,fiber_yarn,normalized_candidate,peer_reviewed_research_record,primary_literature_candidate,"Research-material record with DOI; still requires sample, unit, and condition curation before public use."
meas_41c680d5c5fd,rec_4003467347cf,breaking_strain,0.018000000000000002,1,literature_addendum_records.tsv,Advanced Electronic Materials 2021,5,CNT_metal_composite,fiber_yarn,normalized_candidate,peer_reviewed_research_record,primary_literature_candidate,"Research-material record with DOI; still requires sample, unit, and condition curation before public use."
meas_f313e445895a,rec_4003467347cf,electrical_conductivity,55000000.0,S/m,literature_addendum_records.tsv,Advanced Electronic Materials 2021,5,CNT_metal_composite,fiber_yarn,normalized_candidate,peer_reviewed_research_record,primary_literature_candidate,"Research-material record with DOI; still requires sample, unit, and condition curation before public use."
meas_3634794dc115,rec_4003467347cf,specific_electrical_conductivity,9400.0,S m^2/kg,literature_addendum_records.tsv,Advanced Electronic Materials 2021,5,CNT_metal_composite,fiber_yarn,normalized_candidate,peer_reviewed_research_record,primary_literature_candidate,"Research-material record with DOI; still requires sample, unit, and condition curation before public use."
meas_e46e31c1e7b3,rec_4003467347cf,ampacity,19970000000.0,A/m^2,literature_addendum_records.tsv,Advanced Electronic Materials 2021,5,CNT_metal_composite,fiber_yarn,normalized_candidate,peer_reviewed_research_record,primary_literature_candidate,"Research-material record with DOI; still requires sample, unit, and condition curation before public use."
meas_6982c8082985,rec_3c7ead22244a,density,5900.0,kg/m^3,literature_addendum_records.tsv,Advanced Electronic Materials 2021,6,CNT_metal_composite,fiber_yarn,normalized_candidate,peer_reviewed_research_record,primary_literature_candidate,"Research-material record with DOI; still requires sample, unit, and condition curation before public use."
meas_abec064dea73,rec_3c7ead22244a,specific_volume,0.0001694915254237288,m^3/kg,literature_addendum_records.tsv,Advanced Electronic Materials 2021,6,CNT_metal_composite,fiber_yarn,normalized_candidate,peer_reviewed_research_record,primary_literature_candidate,"Research-material record with DOI; still requires sample, unit, and condition curation before public use."
meas_33385eab7da8,rec_3c7ead22244a,diameter,9.999999999999999e-06,m,literature_addendum_records.tsv,Advanced Electronic Materials 2021,6,CNT_metal_composite,fiber_yarn,normalized_candidate,peer_reviewed_research_record,primary_literature_candidate,"Research-material record with DOI; still requires sample, unit, and condition curation before public use."
meas_e7f1e2eb6346,rec_3c7ead22244a,electrical_conductivity,55000000.0,S/m,literature_addendum_records.tsv,Advanced Electronic Materials 2021,6,CNT_metal_composite,fiber_yarn,normalized_candidate,peer_reviewed_research_record,primary_literature_candidate,"Research-material record with DOI; still requires sample, unit, and condition curation before public use."
meas_50d427f0b2d3,rec_3c7ead22244a,specific_electrical_conductivity,9400.0,S m^2/kg,literature_addendum_records.tsv,Advanced Electronic Materials 2021,6,CNT_metal_composite,fiber_yarn,normalized_candidate,peer_reviewed_research_record,primary_literature_candidate,"Research-material record with DOI; still requires sample, unit, and condition curation before public use."
meas_92dfa2093d59,rec_3c7ead22244a,ampacity,2740000000.0,A/m^2,literature_addendum_records.tsv,Advanced Electronic Materials 2021,6,CNT_metal_composite,fiber_yarn,normalized_candidate,peer_reviewed_research_record,primary_literature_candidate,"Research-material record with DOI; still requires sample, unit, and condition curation before public use."
meas_5b8726e4b55a,rec_95c994cbfe4f,electrical_conductivity,3600000.0,S/m,literature_addendum_records.tsv,Carbon 2026 iodine,7,CNT_or_CNT_hybrid,fiber_yarn,strict_candidate_missing_conditions,peer_reviewed_research_record,primary_literature_candidate,"Research-material record with DOI; still requires sample, unit, and condition curation before public use."
meas_6e677c311892,rec_29f09d4a1375,electrical_conductivity,5700000.0,S/m,literature_addendum_records.tsv,Carbon 2026 iodine,8,CNT_or_CNT_hybrid,fiber_yarn,strict_candidate_missing_conditions,peer_reviewed_research_record,primary_literature_candidate,"Research-material record with DOI; still requires sample, unit, and condition curation before public use."
meas_7ae5b44aeb9f,rec_11ef996830a7,electrical_conductivity,8800000.0,S/m,literature_addendum_records.tsv,Carbon 2026 iodine,9,CNT_or_CNT_hybrid,fiber_yarn,strict_candidate_missing_conditions,peer_reviewed_research_record,primary_literature_candidate,"Research-material record with DOI; still requires sample, unit, and condition curation before public use."
meas_a4a0cc38741d,rec_f1e1f0f128dd,density,1397.2672686651,kg/m^3,XiaO_DATA.xlsx,Sheet1,4,CNT_or_CNT_hybrid,fiber_yarn,strict_candidate_missing_conditions,unresolved_or_internal_source,needs_source_review,Record lacks DOI-backed provenance; keep internal until source is resolved.
meas_ea6322be5f3c,rec_f1e1f0f128dd,specific_volume,0.0007156826917983736,m^3/kg,XiaO_DATA.xlsx,Sheet1,4,CNT_or_CNT_hybrid,fiber_yarn,strict_candidate_missing_conditions,unresolved_or_internal_source,needs_source_review,Record lacks DOI-backed provenance; keep internal until source is resolved.
meas_361af1364906,rec_f1e1f0f128dd,diameter,1.9999999999999998e-05,m,XiaO_DATA.xlsx,Sheet1,4,CNT_or_CNT_hybrid,fiber_yarn,strict_candidate_missing_conditions,unresolved_or_internal_source,needs_source_review,Record lacks DOI-backed provenance; keep internal until source is resolved.
meas_0209fe483fc9,rec_f1e1f0f128dd,linear_density,4.04e-07,kg/m,XiaO_DATA.xlsx,Sheet1,4,CNT_or_CNT_hybrid,fiber_yarn,strict_candidate_missing_conditions,unresolved_or_internal_source,needs_source_review,Record lacks DOI-backed provenance; keep internal until source is resolved.
meas_37dadaf589b5,rec_f1e1f0f128dd,specific_strength,3219221.5,N m/kg,XiaO_DATA.xlsx,Sheet1,4,CNT_or_CNT_hybrid,fiber_yarn,strict_candidate_missing_conditions,unresolved_or_internal_source,needs_source_review,Record lacks DOI-backed provenance; keep internal until source is resolved.
meas_5e27aa58f3ec,rec_f1e1f0f128dd,tensile_strength,4498342644.37525,Pa,XiaO_DATA.xlsx,Sheet1,4,CNT_or_CNT_hybrid,fiber_yarn,strict_candidate_missing_conditions,unresolved_or_internal_source,needs_source_review,Record lacks DOI-backed provenance; keep internal until source is resolved.
meas_bee282c59ca2,rec_f1e1f0f128dd,specific_modulus,138452690.0,N m/kg,XiaO_DATA.xlsx,Sheet1,4,CNT_or_CNT_hybrid,fiber_yarn,strict_candidate_missing_conditions,unresolved_or_internal_source,needs_source_review,Record lacks DOI-backed provenance; keep internal until source is resolved.
meas_761c377a2f19,rec_f1e1f0f128dd,initial_modulus,193455411995.63602,Pa,XiaO_DATA.xlsx,Sheet1,4,CNT_or_CNT_hybrid,fiber_yarn,strict_candidate_missing_conditions,unresolved_or_internal_source,needs_source_review,Record lacks DOI-backed provenance; keep internal until source is resolved.
meas_d9aad4c35719,rec_f1e1f0f128dd,breaking_strain,0.03901975,1,XiaO_DATA.xlsx,Sheet1,4,CNT_or_CNT_hybrid,fiber_yarn,strict_candidate_missing_conditions,unresolved_or_internal_source,needs_source_review,Record lacks DOI-backed provenance; keep internal until source is resolved.
meas_c67ebfec1394,rec_f1e1f0f128dd,work_of_rupture,75072.79250000001,J/kg,XiaO_DATA.xlsx,Sheet1,4,CNT_or_CNT_hybrid,fiber_yarn,strict_candidate_missing_conditions,unresolved_or_internal_source,needs_source_review,Record lacks DOI-backed provenance; keep internal until source is resolved.
meas_61bad6c5481a,rec_f1e1f0f128dd,electrical_conductivity,1070000.0,S/m,XiaO_DATA.xlsx,Sheet1,4,CNT_or_CNT_hybrid,fiber_yarn,strict_candidate_missing_conditions,unresolved_or_internal_source,needs_source_review,Record lacks DOI-backed provenance; keep internal until source is resolved.
meas_4dcb58870af3,rec_f1e1f0f128dd,specific_electrical_conductivity,765.7804802242598,S m^2/kg,XiaO_DATA.xlsx,Sheet1,4,CNT_or_CNT_hybrid,fiber_yarn,strict_candidate_missing_conditions,unresolved_or_internal_source,needs_source_review,Record lacks DOI-backed provenance; keep internal until source is resolved.
meas_aeb35ed55af8,rec_f1e1f0f128dd,thermal_conductivity,353.9,W/m/K,XiaO_DATA.xlsx,Sheet1,4,CNT_or_CNT_hybrid,fiber_yarn,strict_candidate_missing_conditions,unresolved_or_internal_source,needs_source_review,Record lacks DOI-backed provenance; keep internal until source is resolved.
meas_d6844ee84950,rec_f1e1f0f128dd,specific_thermal_conductivity,0.25328010462744444,W m^2/K/kg,XiaO_DATA.xlsx,Sheet1,4,CNT_or_CNT_hybrid,fiber_yarn,strict_candidate_missing_conditions,unresolved_or_internal_source,needs_source_review,Record lacks DOI-backed provenance; keep internal until source is resolved.
meas_d3c5b12c1bce,rec_70d98b63b98c,density,662.487142797564,kg/m^3,XiaO_DATA.xlsx,Sheet1,5,CNT_or_CNT_hybrid,fiber_yarn,strict_candidate_missing_conditions,unresolved_or_internal_source,needs_source_review,Record lacks DOI-backed provenance; keep internal until source is resolved.
meas_69c1ae2a63de,rec_70d98b63b98c,specific_volume,0.0015094632565655236,m^3/kg,XiaO_DATA.xlsx,Sheet1,5,CNT_or_CNT_hybrid,fiber_yarn,strict_candidate_missing_conditions,unresolved_or_internal_source,needs_source_review,Record lacks DOI-backed provenance; keep internal until source is resolved.
meas_888308527971,rec_70d98b63b98c,diameter,4.4e-05,m,XiaO_DATA.xlsx,Sheet1,5,CNT_or_CNT_hybrid,fiber_yarn,strict_candidate_missing_conditions,unresolved_or_internal_source,needs_source_review,Record lacks DOI-backed provenance; keep internal until source is resolved.
meas_bb690f75b88e,rec_70d98b63b98c,linear_density,4.7299999999999996e-07,kg/m,XiaO_DATA.xlsx,Sheet1,5,CNT_or_CNT_hybrid,fiber_yarn,strict_candidate_missing_conditions,unresolved_or_internal_source,needs_source_review,Record lacks DOI-backed provenance; keep internal until source is resolved.
meas_1a876cc529d0,rec_70d98b63b98c,specific_strength,1228884.4100000001,N m/kg,XiaO_DATA.xlsx,Sheet1,5,CNT_or_CNT_hybrid,fiber_yarn,strict_candidate_missing_conditions,unresolved_or_internal_source,needs_source_review,Record lacks DOI-backed provenance; keep internal until source is resolved.
meas_5deec8f71099,rec_70d98b63b98c,tensile_strength,809064649.8663609,Pa,XiaO_DATA.xlsx,Sheet1,5,CNT_or_CNT_hybrid,fiber_yarn,strict_candidate_missing_conditions,unresolved_or_internal_source,needs_source_review,Record lacks DOI-backed provenance; keep internal until source is resolved.
meas_e74e02ba7a4f,rec_70d98b63b98c,specific_modulus,53124181.818181805,N m/kg,XiaO_DATA.xlsx,Sheet1,5,CNT_or_CNT_hybrid,fiber_yarn,strict_candidate_missing_conditions,unresolved_or_internal_source,needs_source_review,Record lacks DOI-backed provenance; keep internal until source is resolved.
meas_d320e5dc6d1c,rec_70d98b63b98c,breaking_strain,0.0497761533333333,1,XiaO_DATA.xlsx,Sheet1,5,CNT_or_CNT_hybrid,fiber_yarn,strict_candidate_missing_conditions,unresolved_or_internal_source,needs_source_review,Record lacks DOI-backed provenance; keep internal until source is resolved.
meas_602669adb87b,rec_70d98b63b98c,work_of_rupture,43039.0506666667,J/kg,XiaO_DATA.xlsx,Sheet1,5,CNT_or_CNT_hybrid,fiber_yarn,strict_candidate_missing_conditions,unresolved_or_internal_source,needs_source_review,Record lacks DOI-backed provenance; keep internal until source is resolved.
meas_a6bd4636f6fc,rec_70d98b63b98c,electrical_conductivity,165000.0,S/m,XiaO_DATA.xlsx,Sheet1,5,CNT_or_CNT_hybrid,fiber_yarn,strict_candidate_missing_conditions,unresolved_or_internal_source,needs_source_review,Record lacks DOI-backed provenance; keep internal until source is resolved.
meas_0c8bb4ef49cf,rec_70d98b63b98c,specific_electrical_conductivity,249.06143733331137,S m^2/kg,XiaO_DATA.xlsx,Sheet1,5,CNT_or_CNT_hybrid,fiber_yarn,strict_candidate_missing_conditions,unresolved_or_internal_source,needs_source_review,Record lacks DOI-backed provenance; keep internal until source is resolved.
meas_cc992441365a,rec_70d98b63b98c,thermal_conductivity,105.6,W/m/K,XiaO_DATA.xlsx,Sheet1,5,CNT_or_CNT_hybrid,fiber_yarn,strict_candidate_missing_conditions,unresolved_or_internal_source,needs_source_review,Record lacks DOI-backed provenance; keep internal until source is resolved.
meas_f42e8e6b34f1,rec_70d98b63b98c,specific_thermal_conductivity,0.15939931989331926,W m^2/K/kg,XiaO_DATA.xlsx,Sheet1,5,CNT_or_CNT_hybrid,fiber_yarn,strict_candidate_missing_conditions,unresolved_or_internal_source,needs_source_review,Record lacks DOI-backed provenance; keep internal until source is resolved.
meas_1c88bfc7e633,rec_fd18c73500a7,density,1500.0,kg/m^3,XiaO_DATA.xlsx,Sheet1,6,CNT_or_CNT_hybrid,fiber_yarn,strict_candidate_missing_conditions,peer_reviewed_research_record,primary_literature_candidate,"Research-material record with DOI; still requires sample, unit, and condition curation before public use."
meas_3709602d5278,rec_fd18c73500a7,specific_volume,0.0006666666666666666,m^3/kg,XiaO_DATA.xlsx,Sheet1,6,CNT_or_CNT_hybrid,fiber_yarn,strict_candidate_missing_conditions,peer_reviewed_research_record,primary_literature_candidate,"Research-material record with DOI; still requires sample, unit, and condition curation before public use."
meas_e60c55dba3e6,rec_fd18c73500a7,diameter,1.9999999999999998e-05,m,XiaO_DATA.xlsx,Sheet1,6,CNT_or_CNT_hybrid,fiber_yarn,strict_candidate_missing_conditions,peer_reviewed_research_record,primary_literature_candidate,"Research-material record with DOI; still requires sample, unit, and condition curation before public use."
meas_6614c3f10504,rec_fd18c73500a7,linear_density,5.2e-07,kg/m,XiaO_DATA.xlsx,Sheet1,6,CNT_or_CNT_hybrid,fiber_yarn,strict_candidate_missing_conditions,peer_reviewed_research_record,primary_literature_candidate,"Research-material record with DOI; still requires sample, unit, and condition curation before public use."
meas_ce15216ae124,rec_fd18c73500a7,specific_strength,1540000.0,N m/kg,XiaO_DATA.xlsx,Sheet1,6,CNT_or_CNT_hybrid,fiber_yarn,strict_candidate_missing_conditions,peer_reviewed_research_record,primary_literature_candidate,"Research-material record with DOI; still requires sample, unit, and condition curation before public use."
meas_17b22ed4b919,rec_fd18c73500a7,tensile_strength,2400000000.0,Pa,XiaO_DATA.xlsx,Sheet1,6,CNT_or_CNT_hybrid,fiber_yarn,strict_candidate_missing_conditions,peer_reviewed_research_record,primary_literature_candidate,"Research-material record with DOI; still requires sample, unit, and condition curation before public use."
meas_90c469a36301,rec_fd18c73500a7,specific_modulus,160000000.0,N m/kg,XiaO_DATA.xlsx,Sheet1,6,CNT_or_CNT_hybrid,fiber_yarn,strict_candidate_missing_conditions,peer_reviewed_research_record,primary_literature_candidate,"Research-material record with DOI; still requires sample, unit, and condition curation before public use."
meas_c060269844ea,rec_fd18c73500a7,initial_modulus,250000000000.0,Pa,XiaO_DATA.xlsx,Sheet1,6,CNT_or_CNT_hybrid,fiber_yarn,strict_candidate_missing_conditions,peer_reviewed_research_record,primary_literature_candidate,"Research-material record with DOI; still requires sample, unit, and condition curation before public use."
meas_674ab31f73e6,rec_fd18c73500a7,breaking_strain,0.0175,1,XiaO_DATA.xlsx,Sheet1,6,CNT_or_CNT_hybrid,fiber_yarn,strict_candidate_missing_conditions,peer_reviewed_research_record,primary_literature_candidate,"Research-material record with DOI; still requires sample, unit, and condition curation before public use."
meas_bfc3c31d872d,rec_fd18c73500a7,work_of_rupture,17000.0,J/kg,XiaO_DATA.xlsx,Sheet1,6,CNT_or_CNT_hybrid,fiber_yarn,strict_candidate_missing_conditions,peer_reviewed_research_record,primary_literature_candidate,"Research-material record with DOI; still requires sample, unit, and condition curation before public use."
meas_17321457e0d1,rec_fd18c73500a7,electrical_conductivity,8500000.0,S/m,XiaO_DATA.xlsx,Sheet1,6,CNT_or_CNT_hybrid,fiber_yarn,strict_candidate_missing_conditions,peer_reviewed_research_record,primary_literature_candidate,"Research-material record with DOI; still requires sample, unit, and condition curation before public use."
meas_9974c27771c4,rec_fd18c73500a7,specific_electrical_conductivity,5666.666666666667,S m^2/kg,XiaO_DATA.xlsx,Sheet1,6,CNT_or_CNT_hybrid,fiber_yarn,strict_candidate_missing_conditions,peer_reviewed_research_record,primary_literature_candidate,"Research-material record with DOI; still requires sample, unit, and condition curation before public use."
meas_b2ad220b1d5f,rec_4bbda920b592,density,1110.0,kg/m^3,XiaO_DATA.xlsx,Sheet1,7,CNT_or_CNT_hybrid,fiber_yarn,strict_candidate_missing_conditions,peer_reviewed_research_record,primary_literature_candidate,"Research-material record with DOI; still requires sample, unit, and condition curation before public use."
meas_3e0f0a516725,rec_4bbda920b592,specific_volume,0.0009009009009009008,m^3/kg,XiaO_DATA.xlsx,Sheet1,7,CNT_or_CNT_hybrid,fiber_yarn,strict_candidate_missing_conditions,peer_reviewed_research_record,primary_literature_candidate,"Research-material record with DOI; still requires sample, unit, and condition curation before public use."
meas_357e09bb1c6a,rec_4bbda920b592,diameter,5.27e-05,m,XiaO_DATA.xlsx,Sheet1,7,CNT_or_CNT_hybrid,fiber_yarn,strict_candidate_missing_conditions,peer_reviewed_research_record,primary_literature_candidate,"Research-material record with DOI; still requires sample, unit, and condition curation before public use."
meas_aa451bdcac5c,rec_4bbda920b592,specific_strength,104504.504504505,N m/kg,XiaO_DATA.xlsx,Sheet1,7,CNT_or_CNT_hybrid,fiber_yarn,strict_candidate_missing_conditions,peer_reviewed_research_record,primary_literature_candidate,"Research-material record with DOI; still requires sample, unit, and condition curation before public use."
meas_461849bb0785,rec_4bbda920b592,tensile_strength,116000000.0,Pa,XiaO_DATA.xlsx,Sheet1,7,CNT_or_CNT_hybrid,fiber_yarn,strict_candidate_missing_conditions,peer_reviewed_research_record,primary_literature_candidate,"Research-material record with DOI; still requires sample, unit, and condition curation before public use."
meas_3ae8c993ea80,rec_4bbda920b592,specific_modulus,108108108.108108,N m/kg,XiaO_DATA.xlsx,Sheet1,7,CNT_or_CNT_hybrid,fiber_yarn,strict_candidate_missing_conditions,peer_reviewed_research_record,primary_literature_candidate,"Research-material record with DOI; still requires sample, unit, and condition curation before public use."
meas_2f1c9df2de88,rec_4bbda920b592,initial_modulus,120000000000.0,Pa,XiaO_DATA.xlsx,Sheet1,7,CNT_or_CNT_hybrid,fiber_yarn,strict_candidate_missing_conditions,peer_reviewed_research_record,primary_literature_candidate,"Research-material record with DOI; still requires sample, unit, and condition curation before public use."
meas_a9177f704d58,rec_4bbda920b592,thermal_conductivity,21.0,W/m/K,XiaO_DATA.xlsx,Sheet1,7,CNT_or_CNT_hybrid,fiber_yarn,strict_candidate_missing_conditions,peer_reviewed_research_record,primary_literature_candidate,"Research-material record with DOI; still requires sample, unit, and condition curation before public use."
meas_5153ec4518cf,rec_4bbda920b592,specific_thermal_conductivity,0.01891891891891892,W m^2/K/kg,XiaO_DATA.xlsx,Sheet1,7,CNT_or_CNT_hybrid,fiber_yarn,strict_candidate_missing_conditions,peer_reviewed_research_record,primary_literature_candidate,"Research-material record with DOI; still requires sample, unit, and condition curation before public use."
meas_307e2245ece8,rec_7ad5b7a404bd,density,1300.0,kg/m^3,XiaO_DATA.xlsx,Sheet1,8,CNT_or_CNT_hybrid,fiber_yarn,strict_candidate_missing_conditions,peer_reviewed_research_record,primary_literature_candidate,"Research-material record with DOI; still requires sample, unit, and condition curation before public use."
meas_024ba606531e,rec_7ad5b7a404bd,specific_volume,0.0007692307692307692,m^3/kg,XiaO_DATA.xlsx,Sheet1,8,CNT_or_CNT_hybrid,fiber_yarn,strict_candidate_missing_conditions,peer_reviewed_research_record,primary_literature_candidate,"Research-material record with DOI; still requires sample, unit, and condition curation before public use."
meas_f5efd8c69be4,rec_7ad5b7a404bd,diameter,9e-06,m,XiaO_DATA.xlsx,Sheet1,8,CNT_or_CNT_hybrid,fiber_yarn,strict_candidate_missing_conditions,peer_reviewed_research_record,primary_literature_candidate,"Research-material record with DOI; still requires sample, unit, and condition curation before public use."
meas_ca1b5b440cac,rec_7ad5b7a404bd,linear_density,1e-06,kg/m,XiaO_DATA.xlsx,Sheet1,8,CNT_or_CNT_hybrid,fiber_yarn,strict_candidate_missing_conditions,peer_reviewed_research_record,primary_literature_candidate,"Research-material record with DOI; still requires sample, unit, and condition curation before public use."
meas_6dceeb184590,rec_7ad5b7a404bd,specific_strength,969000.0,N m/kg,XiaO_DATA.xlsx,Sheet1,8,CNT_or_CNT_hybrid,fiber_yarn,strict_candidate_missing_conditions,peer_reviewed_research_record,primary_literature_candidate,"Research-material record with DOI; still requires sample, unit, and condition curation before public use."
meas_6d28398aa480,rec_7ad5b7a404bd,tensile_strength,1000000000.0,Pa,XiaO_DATA.xlsx,Sheet1,8,CNT_or_CNT_hybrid,fiber_yarn,strict_candidate_missing_conditions,peer_reviewed_research_record,primary_literature_candidate,"Research-material record with DOI; still requires sample, unit, and condition curation before public use."
meas_8c337c4eb269,rec_7ad5b7a404bd,specific_modulus,92307692.3076923,N m/kg,XiaO_DATA.xlsx,Sheet1,8,CNT_or_CNT_hybrid,fiber_yarn,strict_candidate_missing_conditions,peer_reviewed_research_record,primary_literature_candidate,"Research-material record with DOI; still requires sample, unit, and condition curation before public use."
meas_71ce1c55a929,rec_7ad5b7a404bd,initial_modulus,120000000000.0,Pa,XiaO_DATA.xlsx,Sheet1,8,CNT_or_CNT_hybrid,fiber_yarn,strict_candidate_missing_conditions,peer_reviewed_research_record,primary_literature_candidate,"Research-material record with DOI; still requires sample, unit, and condition curation before public use."
meas_210fa9901c27,rec_7ad5b7a404bd,breaking_strain,0.013999999999999999,1,XiaO_DATA.xlsx,Sheet1,8,CNT_or_CNT_hybrid,fiber_yarn,strict_candidate_missing_conditions,peer_reviewed_research_record,primary_literature_candidate,"Research-material record with DOI; still requires sample, unit, and condition curation before public use."
meas_4a199c360667,rec_7ad5b7a404bd,electrical_conductivity,2900000.0,S/m,XiaO_DATA.xlsx,Sheet1,8,CNT_or_CNT_hybrid,fiber_yarn,strict_candidate_missing_conditions,peer_reviewed_research_record,primary_literature_candidate,"Research-material record with DOI; still requires sample, unit, and condition curation before public use."
meas_57d53d446932,rec_7ad5b7a404bd,specific_electrical_conductivity,2230.769230769231,S m^2/kg,XiaO_DATA.xlsx,Sheet1,8,CNT_or_CNT_hybrid,fiber_yarn,strict_candidate_missing_conditions,peer_reviewed_research_record,primary_literature_candidate,"Research-material record with DOI; still requires sample, unit, and condition curation before public use."
meas_98f4c8a4b47c,rec_7ad5b7a404bd,thermal_conductivity,380.0,W/m/K,XiaO_DATA.xlsx,Sheet1,8,CNT_or_CNT_hybrid,fiber_yarn,strict_candidate_missing_conditions,peer_reviewed_research_record,primary_literature_candidate,"Research-material record with DOI; still requires sample, unit, and condition curation before public use."
meas_a26abda90f05,rec_7ad5b7a404bd,specific_thermal_conductivity,0.2923076923076923,W m^2/K/kg,XiaO_DATA.xlsx,Sheet1,8,CNT_or_CNT_hybrid,fiber_yarn,strict_candidate_missing_conditions,peer_reviewed_research_record,primary_literature_candidate,"Research-material record with DOI; still requires sample, unit, and condition curation before public use."
meas_43f91d2ea304,rec_38eae9663241,density,1650.0,kg/m^3,XiaO_DATA.xlsx,Sheet1,9,CNT_or_CNT_hybrid,fiber_yarn,strict_candidate_missing_conditions,peer_reviewed_research_record,primary_literature_candidate,"Research-material record with DOI; still requires sample, unit, and condition curation before public use."
meas_fbbe257b042f,rec_38eae9663241,specific_volume,0.0006060606060606061,m^3/kg,XiaO_DATA.xlsx,Sheet1,9,CNT_or_CNT_hybrid,fiber_yarn,strict_candidate_missing_conditions,peer_reviewed_research_record,primary_literature_candidate,"Research-material record with DOI; still requires sample, unit, and condition curation before public use."
meas_74593c28a2d6,rec_38eae9663241,diameter,1.9319999999999998e-05,m,XiaO_DATA.xlsx,Sheet1,9,CNT_or_CNT_hybrid,fiber_yarn,strict_candidate_missing_conditions,peer_reviewed_research_record,primary_literature_candidate,"Research-material record with DOI; still requires sample, unit, and condition curation before public use."
meas_a5eede0a6c05,rec_38eae9663241,specific_strength,1280000.0,N m/kg,XiaO_DATA.xlsx,Sheet1,9,CNT_or_CNT_hybrid,fiber_yarn,strict_candidate_missing_conditions,peer_reviewed_research_record,primary_literature_candidate,"Research-material record with DOI; still requires sample, unit, and condition curation before public use."
meas_618095ff713c,rec_38eae9663241,tensile_strength,2112000000.0,Pa,XiaO_DATA.xlsx,Sheet1,9,CNT_or_CNT_hybrid,fiber_yarn,strict_candidate_missing_conditions,peer_reviewed_research_record,primary_literature_candidate,"Research-material record with DOI; still requires sample, unit, and condition curation before public use."
meas_03d1102d9b92,rec_38eae9663241,specific_modulus,48484848.4848485,N m/kg,XiaO_DATA.xlsx,Sheet1,9,CNT_or_CNT_hybrid,fiber_yarn,strict_candidate_missing_conditions,peer_reviewed_research_record,primary_literature_candidate,"Research-material record with DOI; still requires sample, unit, and condition curation before public use."
meas_a1c1eb8b8025,rec_38eae9663241,initial_modulus,80000000000.0,Pa,XiaO_DATA.xlsx,Sheet1,9,CNT_or_CNT_hybrid,fiber_yarn,strict_candidate_missing_conditions,peer_reviewed_research_record,primary_literature_candidate,"Research-material record with DOI; still requires sample, unit, and condition curation before public use."
meas_020020d8d2a3,rec_38eae9663241,breaking_strain,0.018000000000000002,1,XiaO_DATA.xlsx,Sheet1,9,CNT_or_CNT_hybrid,fiber_yarn,strict_candidate_missing_conditions,peer_reviewed_research_record,primary_literature_candidate,"Research-material record with DOI; still requires sample, unit, and condition curation before public use."
meas_d75aa8bc57df,rec_38eae9663241,electrical_conductivity,6100000.0,S/m,XiaO_DATA.xlsx,Sheet1,9,CNT_or_CNT_hybrid,fiber_yarn,strict_candidate_missing_conditions,peer_reviewed_research_record,primary_literature_candidate,"Research-material record with DOI; still requires sample, unit, and condition curation before public use."
meas_25deef84116f,rec_38eae9663241,specific_electrical_conductivity,3696.969696969697,S m^2/kg,XiaO_DATA.xlsx,Sheet1,9,CNT_or_CNT_hybrid,fiber_yarn,strict_candidate_missing_conditions,peer_reviewed_research_record,primary_literature_candidate,"Research-material record with DOI; still requires sample, unit, and condition curation before public use."
meas_ab8c9170d766,rec_070972d62e8c,density,1930.0,kg/m^3,XiaO_DATA.xlsx,Sheet1,10,CNT_or_CNT_hybrid,fiber_yarn,strict_candidate_missing_conditions,peer_reviewed_research_record,primary_literature_candidate,"Research-material record with DOI; still requires sample, unit, and condition curation before public use."
meas_fbe98bf843f4,rec_070972d62e8c,specific_volume,0.0005181347150259068,m^3/kg,XiaO_DATA.xlsx,Sheet1,10,CNT_or_CNT_hybrid,fiber_yarn,strict_candidate_missing_conditions,peer_reviewed_research_record,primary_literature_candidate,"Research-material record with DOI; still requires sample, unit, and condition curation before public use."
meas_a070baf5767d,rec_070972d62e8c,diameter,8.9e-06,m,XiaO_DATA.xlsx,Sheet1,10,CNT_or_CNT_hybrid,fiber_yarn,strict_candidate_missing_conditions,peer_reviewed_research_record,primary_literature_candidate,"Research-material record with DOI; still requires sample, unit, and condition curation before public use."
meas_a105f6ea16e7,rec_070972d62e8c,linear_density,1.2e-07,kg/m,XiaO_DATA.xlsx,Sheet1,10,CNT_or_CNT_hybrid,fiber_yarn,strict_candidate_missing_conditions,peer_reviewed_research_record,primary_literature_candidate,"Research-material record with DOI; still requires sample, unit, and condition curation before public use."
meas_fbfdfb1a184b,rec_070972d62e8c,specific_strength,2100000.0,N m/kg,XiaO_DATA.xlsx,Sheet1,10,CNT_or_CNT_hybrid,fiber_yarn,strict_candidate_missing_conditions,peer_reviewed_research_record,primary_literature_candidate,"Research-material record with DOI; still requires sample, unit, and condition curation before public use."
meas_06d0341efcfa,rec_070972d62e8c,tensile_strength,4200000000.0,Pa,XiaO_DATA.xlsx,Sheet1,10,CNT_or_CNT_hybrid,fiber_yarn,strict_candidate_missing_conditions,peer_reviewed_research_record,primary_literature_candidate,"Research-material record with DOI; still requires sample, unit, and condition curation before public use."
meas_20a8cd8de6a2,rec_070972d62e8c,specific_modulus,48484848.4848485,N m/kg,XiaO_DATA.xlsx,Sheet1,10,CNT_or_CNT_hybrid,fiber_yarn,strict_candidate_missing_conditions,peer_reviewed_research_record,primary_literature_candidate,"Research-material record with DOI; still requires sample, unit, and condition curation before public use."
