Repository: gs-stanford/CarbonNanotubes

# Carbon Property Tables

CPT compares published carbon-material properties, preserves source citations,
and produces scientific figures through its website and Python/HTTP interfaces.

- [Property explorer](https://carbonnanotubes.onrender.com)
- [API guide](https://carbonnanotubes.onrender.com/api-guide)
- [Python tutorial](docs/API_TUTORIAL.md)
- [Processing tools and MCP](docs/PROCESSING_TOOLS.md)
- [Deployment instructions](web/DEPLOYMENT.md)

## Public Software, Private Backend

This repository contains website/API code, the Python client, MCP adapter,
schemas and administrative import tools. It does not distribute the source
papers, full-text extractions, workbooks, validation receipts or complete
measurement tables. Production reads its versioned release and processing
inputs from PostgreSQL. The API supplies figures, bibliographic search,
bounded top selections and selected calculations, not a bulk-data export.

The active release is available at `/api/v1/release`; processing-resource
versions are returned by `/api/v1/analysis/transport`. Pin both for reproducible
analysis. A DOI identifies a publication, not necessarily a comparable specimen.
Inspect the conditions and comparison qualifications attached to each result.

## Development

Use Node 22 or later. In `web`, run `npm ci` and `npm run build`. A public checkout
builds without scientific data. To serve results, configure `DATABASE_URL` and
admit an authorized private release following the deployment instructions.
Then run `npm run dev` and open the reported local URL.

The Python SDK is in `python/`; `python -m pip install ./python` installs the
current source version. Version 0.4.1 adds the MIT licence; this repository
version does not imply that a matching package has been uploaded to PyPI.
The MCP download contains only adapter code, dependencies, instructions and
licences. Users connect their own assistant and obtain their own paper access.

## Release Checks

Before publishing code, run `python scripts/check_public_repository.py`.
For an authorized private data release, run the source/integrity checks and
`npm run db:test-public-import` with the private tables available. Import is
transactional and checks hashes and row counts. Source PDFs and validation
artifacts must never be placed in `web/public` or committed to Git.

## Rights

CPT-authored software uses [MIT](LICENSE). See [Data and Source Rights](DATA_RIGHTS.md)
for the limited CC BY 4.0 grant on CPT-owned released annotations/results and
the exclusions for third-party content. Citation does not replace permission.
Current-tree cleanup does not erase previous Git history or third-party copies.

File: figures/cnt_conductivity_plot_data.csv (part 1 of 3)
record_id,source_file,source_sheet,source_row,source_priority,record_label,group_label,sample_name,citation_raw,doi_raw,url_raw,reference_keys,publication_title,publication_authors_short,publication_journal,publication_year,publication_published_date,publication_issue_pages,material_family,form_factor,cnt_type,synthesis_method,postprocessing,heat_treatment_C,condition_temperature_C,condition_atmosphere,measurement_method,gauge_length_mm,strain_rate_s_inv,provenance_table_figure_page,source_export,extraction_method,comparison_scope,public_status,internal_status,curator,confidence_score,raw_payload_json,notes,diameter_um_raw,diameter_um_error_raw,density_g_cm3_raw,density_g_cm3_error_raw,linear_density_tex_raw,linear_density_tex_error_raw,tenacity_N_tex_raw,tenacity_N_tex_error_raw,tensile_strength_GPa_raw,tensile_strength_GPa_error_raw,initial_modulus_N_tex_raw,initial_modulus_N_tex_error_raw,initial_modulus_GPa_raw,initial_modulus_GPa_error_raw,breaking_strain_pct_raw,breaking_strain_pct_error_raw,rupture_work_J_g_raw,rupture_work_J_g_error_raw,electrical_conductivity_S_cm_raw,electrical_conductivity_S_cm_error_raw,thermal_conductivity_W_mK_raw,thermal_conductivity_W_mK_error_raw,density_kg_m3,specific_volume_cm3_g,specific_volume_m3_kg,diameter_m,linear_density_kg_m,specific_strength_N_m_kg,tensile_strength_unit_inference,tensile_strength_GPa,tensile_strength_Pa,specific_modulus_N_m_kg,initial_modulus_GPa,initial_modulus_Pa,breaking_strain_fraction,rupture_work_J_kg,electrical_conductivity_S_m,specific_electrical_conductivity_S_m2_kg,thermal_conductivity_W_mK,specific_volume_cm3_g_raw,specific_electrical_conductivity_MS_m2_g_raw,electrical_conductivity_MS_m_raw,g_d_ratio_raw,g_d_ratio,electrical_conductivity_MS_m_error_raw,publication_year_raw,doi_raw_norm,electrical_conductivity_MS_m,density_g_cm3_plot,specific_conductivity_S_m2_kg_calc,specific_conductivity_kS_m2_kg,display_name,is_vilatela_2026,publication_title_for_plot,publication_year_for_plot,publication_journal_for_plot
rec_7d30ea972fc3,XiaO_DATA.xlsx,Sheet1,103,1,Metal,Metal,Al,http://www.matweb.com/      &        10.1126/science.1228065,10.1126/science.1228065,http://www.matweb.com/,,,,,,,,metal_comparator,fiber_yarn,,,,,,,,,,,OriginPro export from Xiao Ashby plot workbook,exported_table,context_comparator,internal_seed_not_public,needs_reference_unit_condition_review,source_compilation,,"{""record_label"": ""Metal"", ""notes"": ""Al"", ""citation_raw"": ""http://www.matweb.com/      &        10.1126/science.1228065"", ""diameter_um_raw"": null, ""diameter_um_error_raw"": null, ""density_g_cm3_raw"": 2.72, ""density_g_cm3_error_raw"": null, ""linear_density_tex_raw"": null, ""linear_density_tex_error_raw"": null, ""tenacity_N_tex_raw"": 0.0404411764705882, ""tenacity_N_tex_error_raw"": null, ""tensile_strength_GPa_raw"": 110, ""tensile_strength_GPa_error_raw"": null, ""initial_modulus_N_tex_raw"": null, ""initial_modulus_N_tex_error_raw"": null, ""initial_modulus_GPa_raw"": 69, ""initial_modulus_GPa_error_raw"": null, ""breaking_strain_pct_raw"": null, ""breaking_strain_pct_error_raw"": null, ""rupture_work_J_g_raw"": null, ""rupture_work_J_g_error_raw"": null, ""electrical_conductivity_S_cm_raw"": 476000, ""electrical_conductivity_S_cm_error_raw"": null, ""thermal_conductivity_W_mK_raw"": 238, ""thermal_conductivity_W_mK_error_raw"": null}",Al,,,2.72,,,,0.0404411764705882,,110.0,,,,69.0,,,,,,476000.0,,238.0,,2720.0,0.3676470588235294,0.0003676470588235,,,40441.1764705882,raw_value_assumed_MPa_due_to_scale,0.11,110000000.0,,69.0,69000000000.0,,,47600000.0,17500.0,238.0,,,,,,,,10.1126/science.1228065,47.6,2.72,17500.0,17.5,Metal: Al,False,,,
rec_efa2660d5ba3,RadarFigureSource.xlsx,Radar,41,2,Vilatela,,Liquid Spun and Doped,https://www.science.org/doi/epdf/10.1126/science.aeb0673,10.1126/science.aeb0673,https://www.science.org/doi/epdf/10.1126/science.aeb0673,,,,,,,,CNT_or_CNT_hybrid,fiber_yarn,,,,,,,,,,,derived radar/plot workbook,derived_plot_workbook,strict_candidate_missing_conditions,internal_seed_not_public,needs_reference_unit_condition_review,source_compilation,,"{""Name"": ""Vilatela"", ""Comments"": ""Liquid Spun and Doped"", ""Density [g cm−3] ±"": 1.4121037463976944, ""Specific Volume [cm3g-1]"": 0.7081632653061225, ""Tenacity  [N tex−1 = GPa/SG = GPa/(g/cm^3)]"": 0.975, ""Initial Modulus [N tex−1 = GPa/SG = GPa/(g/cm^3)]"": 2.22, ""Work of Rupture [J g−1]"": 23.46, ""E Cond [MS m^2/g]"": 17.35, ""Thermal Conductivity [W m−1 K−1]"": null, ""Electrical Conductivity [MS m−1]"": 24.5, ""Tensile [GPa]"": 1.5, ""G:D Ratio"": 50, ""Publication"": ""https://www.science.org/doi/epdf/10.1126/science.aeb0673"", ""Unnamed: 14"": null, ""Unnamed: 15"": null}",,,,1.4121037463976944,,,,,,1.5,,,,,,,,23.46,,,,,,1412.1037463976943,0.7081632653061225,0.0007081632653061,,,,raw_value_as_GPa,1.5,1500000000.0,,,,,23460.0,24500000.0,17350.0,,0.7081632653061225,17.35,24.5,50,50.0,,,10.1126/science.aeb0673,24.5,1.4121037463976942,17350.000000000004,17.350000000000005,Vilatela: Liquid Spun and Doped,True,Intercalated carbon nanotube fibers with high specific electrical conductivity,2026.0,Science
rec_874e08c38894,RadarFigureSource.xlsx,Radar,68,2,Aluminum 1199-H18,,Aluminum 1199-H18,https://www.matweb.com/search/DataSheet.aspx?MatGUID=7a321b89269943629bb6d7a0a4a357b2,,https://www.matweb.com/search/DataSheet.aspx?MatGUID=7a321b89269943629bb6d7a0a4a357b2,,,,,,,,metal_comparator,fiber_yarn,,,,,,,,,,,derived radar/plot workbook,derived_plot_workbook,context_comparator,internal_seed_not_public,needs_reference_unit_condition_review,source_compilation,,"{""Name"": ""Aluminum 1199-H18"", ""Comments"": null, ""Density [g cm−3] ±"": 2.7, ""Specific Volume [cm3g-1]"": 0.37037037037037035, ""Tenacity  [N tex−1 = GPa/SG = GPa/(g/cm^3)]"": 0.04259259259259259, ""Initial Modulus [N tex−1 = GPa/SG = GPa/(g/cm^3)]"": 25.185185185185183, ""Work of Rupture [J g−1]"": 4.2, ""E Cond [MS m^2/g]"": 13.227513227513228, ""Thermal Conductivity [W m−1 K−1]"": 210, ""Electrical Conductivity [MS m−1]"": 35.714285714285715, ""Tensile [GPa]"": 0.115, ""G:D Ratio"": null, ""Publication"": ""https://www.matweb.com/search/DataSheet.aspx?MatGUID=7a321b89269943629bb6d7a0a4a357b2"", ""Unnamed: 14"": null, ""Unnamed: 15"": null}",,,,2.7,,,,,,0.115,,,,,,,,4.2,,,,210.0,,2700.0,0.3703703703703703,0.0003703703703703,,,,raw_value_as_GPa,0.115,115000000.0,,,,,4200.0,35714285.71428572,13227.513227513227,210.0,0.3703703703703703,13.227513227513228,35.714285714285715,,,,,,35.714285714285715,2.7,13227.51322751323,13.22751322751323,Aluminum 1199-H18,False,,,
rec_75055a0960b8,XiaO_DATA.xlsx,Sheet1,101,1,Metal,Metal,Cu,http://www.matweb.com/      &        10.1126/science.1228063,10.1126/science.1228063,http://www.matweb.com/,,,,,,,,metal_comparator,fiber_yarn,,,,,,,,,,,OriginPro export from Xiao Ashby plot workbook,exported_table,context_comparator,internal_seed_not_public,needs_reference_unit_condition_review,source_compilation,,"{""record_label"": ""Metal"", ""notes"": ""Cu"", ""citation_raw"": ""http://www.matweb.com/      &        10.1126/science.1228063"", ""diameter_um_raw"": null, ""diameter_um_error_raw"": null, ""density_g_cm3_raw"": 8.92, ""density_g_cm3_error_raw"": null, ""linear_density_tex_raw"": null, ""linear_density_tex_error_raw"": null, ""tenacity_N_tex_raw"": 0.0373, ""tenacity_N_tex_error_raw"": null, ""tensile_strength_GPa_raw"": 220, ""tensile_strength_GPa_error_raw"": null, ""initial_modulus_N_tex_raw"": null, ""initial_modulus_N_tex_error_raw"": null, ""initial_modulus_GPa_raw"": 117, ""initial_modulus_GPa_error_raw"": null, ""breaking_strain_pct_raw"": null, ""breaking_strain_pct_error_raw"": null, ""rupture_work_J_g_raw"": null, ""rupture_work_J_g_error_raw"": null, ""electrical_conductivity_S_cm_raw"": 594000, ""electrical_conductivity_S_cm_error_raw"": null, ""thermal_conductivity_W_mK_raw"": 398, ""thermal_conductivity_W_mK_error_raw"": null}",Cu,,,8.92,,,,0.0373,,220.0,,,,117.0,,,,,,594000.0,,398.0,,8920.0,0.1121076233183856,0.0001121076233183,,,37300.0,raw_value_assumed_MPa_due_to_scale,0.22,220000000.0,,117.0,117000000000.0,,,59400000.0,6659.192825112108,398.0,,,,,,,,10.1126/science.1228063,59.4,8.92,6659.192825112108,6.659192825112108,Metal: Cu,False,,,
rec_3ff0b78bd107,RadarFigureSource.xlsx,Radar,67,2,Copper,,Copper,https://www.matweb.com/search/datasheet.aspx?matguid=1980eb23287a4408adc404dd39293942&ckck=1,,https://www.matweb.com/search/datasheet.aspx?matguid=1980eb23287a4408adc404dd39293942&ckck=1,,,,,,,,metal_comparator,fiber_yarn,,,,,,,,,,,derived radar/plot workbook,derived_plot_workbook,context_comparator,internal_seed_not_public,needs_reference_unit_condition_review,source_compilation,,"{""Name"": ""Copper"", ""Comments"": null, ""Density [g cm−3] ±"": 8.96, ""Specific Volume [cm3g-1]"": 0.11160714285714285, ""Tenacity  [N tex−1 = GPa/SG = GPa/(g/cm^3)]"": 0.03839285714285714, ""Initial Modulus [N tex−1 = GPa/SG = GPa/(g/cm^3)]"": 12.276785714285714, ""Work of Rupture [J g−1]"": 6.2, ""E Cond [MS m^2/g]"": 6.565126050420167, ""Thermal Conductivity [W m−1 K−1]"": 385, ""Electrical Conductivity [MS m−1]"": 58.8235294117647, ""Tensile [GPa]"": 0.344, ""G:D Ratio"": 0.14, ""Publication"": ""https://www.matweb.com/search/datasheet.aspx?matguid=1980eb23287a4408adc404dd39293942&ckck=1"", ""Unnamed: 14"": null, ""Unnamed: 15"": null}",,,,8.96,,,,,,0.344,,,,,,,,6.2,,,,385.0,,8960.0,0.1116071428571428,0.0001116071428571,,,,raw_value_as_GPa,0.344,344000000.0,,,,,6200.0,58823529.4117647,6565.126050420167,385.0,0.1116071428571428,6.565126050420167,58.8235294117647,0.14,0.14,,,,58.8235294117647,8.96,6565.126050420168,6.565126050420168,Copper,False,,,
rec_0e17f1ed1d1a,XiaO_DATA.xlsx,Sheet1,100,1,Metal,Metal,Ag,http://www.matweb.com/      &        10.1126/science.1228062,10.1126/science.1228062,http://www.matweb.com/,,,,,,,,metal_comparator,fiber_yarn,,,,,,,,,,,OriginPro export from Xiao Ashby plot workbook,exported_table,context_comparator,internal_seed_not_public,needs_reference_unit_condition_review,source_compilation,,"{""record_label"": ""Metal"", ""notes"": ""Ag"", ""citation_raw"": ""http://www.matweb.com/      &        10.1126/science.1228062"", ""diameter_um_raw"": null, ""diameter_um_error_raw"": null, ""density_g_cm3_raw"": 10.5, ""density_g_cm3_error_raw"": null, ""linear_density_tex_raw"": null, ""linear_density_tex_error_raw"": null, ""tenacity_N_tex_raw"": 0.0133, ""tenacity_N_tex_error_raw"": null, ""tensile_strength_GPa_raw"": null, ""tensile_strength_GPa_error_raw"": null, ""initial_modulus_N_tex_raw"": null, ""initial_modulus_N_tex_error_raw"": null, ""initial_modulus_GPa_raw"": 72, ""initial_modulus_GPa_error_raw"": null, ""breaking_strain_pct_raw"": null, ""breaking_strain_pct_error_raw"": null, ""rupture_work_J_g_raw"": null, ""rupture_work_J_g_error_raw"": null, ""electrical_conductivity_S_cm_raw"": 620000, ""electrical_conductivity_S_cm_error_raw"": null, ""thermal_conductivity_W_mK_raw"": 427, ""thermal_conductivity_W_mK_error_raw"": null}",Ag,,,10.5,,,,0.0133,,,,,,72.0,,,,,,620000.0,,427.0,,10500.0,0.0952380952380952,9.523809523809524e-05,,,13300.0,,,,,72.0,72000000000.0,,,62000000.0,5904.761904761905,427.0,,,,,,,,10.1126/science.1228062,62.0,10.5,5904.761904761905,5.904761904761904,Metal: Ag,False,,,
rec_6e8182b8fa8c,RadarFigureSource.xlsx,Radar,23,2,D-SS-2022(60),,Densified Solution-Spun CNTF,,,,60,,,,,,,CNT_or_CNT_hybrid,fiber_yarn,,solution_spun,densified,,,,,,,,derived radar/plot workbook,derived_plot_workbook,strict_candidate_missing_conditions,internal_seed_not_public,needs_reference_unit_condition_review,source_compilation,,"{""Name"": ""D-SS-2022(60)"", ""Comments"": ""Densified Solution-Spun CNTF"", ""Density [g cm−3] ±"": 1.97, ""Specific Volume [cm3g-1]"": 0.5076142131979695, ""Tenacity  [N tex−1 = GPa/SG = GPa/(g/cm^3)]"": 2.55, ""Initial Modulus [N tex−1 = GPa/SG = GPa/(g/cm^3)]"": null, ""Work of Rupture [J g−1]"": null, ""E Cond [MS m^2/g]"": 5.685279187817258, ""Thermal Conductivity [W m−1 K−1]"": 398, ""Electrical Conductivity [MS m−1]"": 11.2, ""Tensile [GPa]"": 5.023499999999999, ""G:D Ratio"": null, ""Publication"": null, ""Unnamed: 14"": null, ""Unnamed: 15"": null}",,,,1.97,,,,,,5.023499999999999,,,,,,,,,,,,398.0,,1970.0,0.5076142131979695,0.0005076142131979,,,,raw_value_as_GPa,5.023499999999999,5023499999.999999,,,,,,11200000.0,5685.279187817258,398.0,0.5076142131979695,5.685279187817258,11.2,,,,,,11.2,1.97,5685.279187817259,5.685279187817259,D-SS-2022(60): Densified Solution-Spun CNTF,False,,,
rec_d4b7a10fead1,RadarFigureSource.xlsx,Fibers With Error,24,2,D-SS-2022(60),,Densified Solution-Spun CNTF,,,,60,,,,,,,CNT_or_CNT_hybrid,fiber_yarn,,solution_spun,densified,,,,,,,,derived radar/plot workbook,derived_plot_workbook,strict_candidate_missing_conditions,internal_seed_not_public,needs_reference_unit_condition_review,source_compilation,,"{""Name"": ""D-SS-2022(60)"", ""Comments"": ""Densified Solution-Spun CNTF"", ""Density [g cm−3] ±"": 1.97, ""Unnamed: 4"": null, ""1/Density [cm3g-1]"": 0.5076142131979695, ""Tenacity [N tex−1]"": 2.55, ""±"": 0.2, ""Initial Modulus [N tex−1]"": null, ""±.1"": null, ""Elongation [%]"": null, ""±.2"": null, ""Work of Rupture [J g−1]"": null, ""±.3"": null, ""Electrical Conductivity [MS m−1]"": 11.2, ""±.4"": null, ""Thermal Conductivity [W m−1 K−1]"": 398, ""±.5"": 27, ""Tensile (Gpa)"": 5.023499999999999, ""Unnamed: 19"": null}",,,,1.97,,,,2.55,0.2,5.023499999999999,,,,,,,,,,,,398.0,27.0,1970.0,0.5076142131979695,0.0005076142131979,,,2550000.0,raw_value_as_GPa,5.023499999999999,5023499999.999999,,,,,,11200000.0,5685.279187817259,398.0,0.5076142131979695,,11.2,,,,,,11.2,1.97,5685.279187817259,5.685279187817259,D-SS-2022(60): Densified Solution-Spun CNTF,False,,,
rec_e8e6044d4d5e,RadarFigureSource.xlsx,Radar,8,2,SS-2017(58),,Solution-spun CNTF,https://doi.org/10.1016/j.carbon.2020.07.058,10.1016/j.carbon.2020.07.058,https://doi.org/10.1016/j.carbon.2020.07.058,58,,,,,,,CNT_or_CNT_hybrid,fiber_yarn,,solution_spun,,,,,,,,,derived radar/plot workbook,derived_plot_workbook,strict_candidate_missing_conditions,internal_seed_not_public,needs_reference_unit_condition_review,source_compilation,,"{""Name"": ""SS-2017(58)"", ""Comments"": ""Solution-spun CNTF"", ""Density [g cm−3] ±"": 1.5, ""Specific Volume [cm3g-1]"": 0.6666666666666666, ""Tenacity  [N tex−1 = GPa/SG = GPa/(g/cm^3)]"": 1.54, ""Initial Modulus [N tex−1 = GPa/SG = GPa/(g/cm^3)]"": 160, ""Work of Rupture [J g−1]"": 17, ""E Cond [MS m^2/g]"": 5.666666666666667, ""Thermal Conductivity [W m−1 K−1]"": null, ""Electrical Conductivity [MS m−1]"": 8.5, ""Tensile [GPa]"": 2.31, ""G:D Ratio"": null, ""Publication"": ""https://doi.org/10.1016/j.carbon.2020.07.058"", ""Unnamed: 14"": null, ""Unnamed: 15"": null}",,,,1.5,,,,,,2.31,,,,,,,,17.0,,,,,,1500.0,0.6666666666666666,0.0006666666666666,,,,raw_value_as_GPa,2.31,2310000000.0,,,,,17000.0,8500000.0,5666.666666666667,,0.6666666666666666,5.666666666666667,8.5,,,,,10.1016/j.carbon.2020.07.058,8.5,1.5,5666.666666666667,5.666666666666667,SS-2017(58): Solution-spun CNTF,False,"Improved properties, increased production, and the path to broad adoption of carbon nanotube fibers",2021.0,Carbon
rec_761c6bc971c3,RadarFigureSource.xlsx,Radar,20,2,S·DWNT-Raw,,S·DWNT-Raw,,,,,,,,,,,CNT_or_CNT_hybrid,fiber_yarn,SWCNT_DWCNT_mix,,raw,,,,,,,,derived radar/plot workbook,derived_plot_workbook,strict_candidate_missing_conditions,internal_seed_not_public,needs_reference_unit_condition_review,source_compilation,,"{""Name"": ""S·DWNT-Raw"", ""Comments"": null, ""Density [g cm−3] ±"": 1.92, ""Specific Volume [cm3g-1]"": 0.5208333333333334, ""Tenacity  [N tex−1 = GPa/SG = GPa/(g/cm^3)]"": 2.1, ""Initial Modulus [N tex−1 = GPa/SG = GPa/(g/cm^3)]"": 155, ""Work of Rupture [J g−1]"": 39.38, ""E Cond [MS m^2/g]"": 5.666666666666667, ""Thermal Conductivity [W m−1 K−1]"": 380, ""Electrical Conductivity [MS m−1]"": 10.88, ""Tensile [GPa]"": 4.032, ""G:D Ratio"": null, ""Publication"": null, ""Unnamed: 14"": null, ""Unnamed: 15"": null}",,,,1.92,,,,,,4.032,,,,,,,,39.38,,,,380.0,,1920.0,0.5208333333333334,0.0005208333333333,,,,raw_value_as_GPa,4.032,4032000000.0,,,,,39380.0,10880000.0,5666.666666666667,380.0,0.5208333333333334,5.666666666666667,10.88,,,,,,10.88,1.92,5666.666666666667,5.666666666666667,S·DWNT-Raw,False,,,
rec_6f57195c5982,RadarFigureSource.xlsx,Fibers With Error,8,2,SS-2017(58),,Solution-spun CNTF,,,,58,,,,,,,CNT_or_CNT_hybrid,fiber_yarn,,solution_spun,,,,,,,,,derived radar/plot workbook,derived_plot_workbook,strict_candidate_missing_conditions,internal_seed_not_public,needs_reference_unit_condition_review,source_compilation,,"{""Name"": ""SS-2017(58)"", ""Comments"": ""Solution-spun CNTF"", ""Density [g cm−3] ±"": 1.5, ""Unnamed: 4"": 0.1, ""1/Density [cm3g-1]"": 0.6666666666666666, ""Tenacity [N tex−1]"": 1.54, ""±"": 0.09, ""Initial Modulus [N tex−1]"": 160, ""±.1"": 40, ""Elongation [%]"": 1.8, ""±.2"": 0.2, ""Work of Rupture [J g−1]"": 17, ""±.3"": null, ""Electrical Conductivity [MS m−1]"": 8.5, ""±.4"": null, ""Thermal Conductivity [W m−1 K−1]"": null, ""±.5"": null, ""Tensile (Gpa)"": 2.31, ""Unnamed: 19"": null}",,,,1.5,,,,1.54,0.09,2.31,,160.0,40.0,,,1.8,0.2,17.0,,,,,,1500.0,0.6666666666666666,0.0006666666666666,,,1540000.0,raw_value_as_GPa,2.31,2310000000.0,160000000.0,,,0.018,17000.0,8500000.0,5666.666666666667,,0.6666666666666666,,8.5,,,,,,8.5,1.5,5666.666666666667,5.666666666666667,SS-2017(58): Solution-spun CNTF,False,,,
rec_d02b77ff55e6,RadarFigureSource.xlsx,Fibers With Error,88,2,,,Pristine S-DWNT,,,,,,,,,,,CNT_or_CNT_hybrid,fiber_yarn,DWCNT,,,,,,,,,,derived radar/plot workbook,derived_plot_workbook,strict_candidate_missing_conditions,internal_seed_not_public,needs_reference_unit_condition_review,source_compilation,,"{""Name"": null, ""Comments"": ""Pristine S-DWNT"", ""Density [g cm−3] ±"": 1.92, ""Unnamed: 4"": null, ""1/Density [cm3g-1]"": 0.5208333333333334, ""Tenacity [N tex−1]"": 2.1, ""±"": null, ""Initial Modulus [N tex−1]"": 155, ""±.1"": null, ""Elongation [%]"": null, ""±.2"": null, ""Work of Rupture [J g−1]"": 39.38, ""±.3"": null, ""Electrical Conductivity [MS m−1]"": 10.88, ""±.4"": null, ""Thermal Conductivity [W m−1 K−1]"": 380, ""±.5"": null, ""Tensile (Gpa)"": null, ""Unnamed: 19"": null}",,,,1.92,,,,2.1,,,,155.0,,,,,,39.38,,,,380.0,,1920.0,0.5208333333333334,0.0005208333333333,,,2100000.0,,,,155000000.0,,,,39380.0,10880000.0,5666.666666666667,380.0,0.5208333333333334,,10.88,,,,,,10.88,1.92,5666.666666666667,5.666666666666667,Pristine S-DWNT,False,,,
rec_d98dd723f754,RadarFigureSource.xlsx,Fibers With Error,21,2,S·DWNT-Raw,,S·DWNT-Raw,,,,,,,,,,,CNT_or_CNT_hybrid,fiber_yarn,SWCNT_DWCNT_mix,,raw,,,,,,,,derived radar/plot workbook,derived_plot_workbook,strict_candidate_missing_conditions,internal_seed_not_public,needs_reference_unit_condition_review,source_compilation,,"{""Name"": ""S·DWNT-Raw"", ""Comments"": null, ""Density [g cm−3] ±"": 1.92, ""Unnamed: 4"": null, ""1/Density [cm3g-1]"": 0.5208333333333334, ""Tenacity [N tex−1]"": 2.1, ""±"": 0.17, ""Initial Modulus [N tex−1]"": 155, ""±.1"": 9, ""Elongation [%]"": 2.55, ""±.2"": 0.37, ""Work of Rupture [J g−1]"": 39.38, ""±.3"": 6.69, ""Electrical Conductivity [MS m−1]"": 10.88, ""±.4"": 0.77, ""Thermal Conductivity [W m−1 K−1]"": 380, ""±.5"": 21.46, ""Tensile (Gpa)"": 4.032, ""Unnamed: 19"": null}",,,,1.92,,,,2.1,0.17,4.032,,155.0,9.0,,,2.55,0.37,39.38,6.69,,,380.0,21.46,1920.0,0.5208333333333334,0.0005208333333333,,,2100000.0,raw_value_as_GPa,4.032,4032000000.0,155000000.0,,,0.0255,39380.0,10880000.0,5666.666666666667,380.0,0.5208333333333334,,10.88,,,0.77,,,10.88,1.92,5666.666666666667,5.666666666666667,S·DWNT-Raw,False,,,
rec_fd18c73500a7,XiaO_DATA.xlsx,Sheet1,6,1,Rice-2017,Rice-2017,(58),10.1021/acsami.7b10968,10.1021/acsami.7b10968,,58,,,,,,,CNT_or_CNT_hybrid,fiber_yarn,,solution_spun,,,,,,,,,OriginPro export from Xiao Ashby plot workbook,exported_table,strict_candidate_missing_conditions,internal_seed_not_public,needs_reference_unit_condition_review,source_compilation,,"{""record_label"": ""Rice-2017"", ""notes"": ""(58)"", ""citation_raw"": ""10.1021/acsami.7b10968"", ""diameter_um_raw"": 20, ""diameter_um_error_raw"": 2, ""density_g_cm3_raw"": 1.5, ""density_g_cm3_error_raw"": 0.1, ""linear_density_tex_raw"": 0.52, ""linear_density_tex_error_raw"": 0.01, ""tenacity_N_tex_raw"": 1.54, ""tenacity_N_tex_error_raw"": 0.09, ""tensile_strength_GPa_raw"": 2.4, ""tensile_strength_GPa_error_raw"": 0.1, ""initial_modulus_N_tex_raw"": 160, ""initial_modulus_N_tex_error_raw"": 40, ""initial_modulus_GPa_raw"": 250, ""initial_modulus_GPa_error_raw"": 60, ""breaking_strain_pct_raw"": 1.75, ""breaking_strain_pct_error_raw"": 0.2, ""rupture_work_J_g_raw"": 17, ""rupture_work_J_g_error_raw"": null, ""electrical_conductivity_S_cm_raw"": 85000, ""electrical_conductivity_S_cm_error_raw"": null, ""thermal_conductivity_W_mK_raw"": null, ""thermal_conductivity_W_mK_error_raw"": null}",(58),20.0,2.0,1.5,0.1,0.52,0.01,1.54,0.09,2.4,0.1,160.0,40.0,250.0,60.0,1.75,0.2,17.0,,85000.0,,,,1500.0,0.6666666666666666,0.0006666666666666,2e-05,5.2e-07,1540000.0,raw_value_as_GPa,2.4,2400000000.0,160000000.0,250.0,250000000000.0,0.0175,17000.0,8500000.0,5666.666666666667,,,,,,,,,10.1021/acsami.7b10968,8.5,1.5,5666.666666666667,5.666666666666667,Rice-2017: (58),False,Influence of Carbon Nanotube Characteristics on Macroscopic Fiber Properties,2017.0,ACS Applied Materials &amp; Interfaces
rec_dc9e46de807d,RadarFigureSource.xlsx,Fibers With Error,11,2,SS-2021(36),,Solution-spun CNTF,,,,36,,,,,,,CNT_or_CNT_hybrid,fiber_yarn,,solution_spun,,,,,,,,,derived radar/plot workbook,derived_plot_workbook,strict_candidate_missing_conditions,internal_seed_not_public,needs_reference_unit_condition_review,source_compilation,,"{""Name"": ""SS-2021(36)"", ""Comments"": ""Solution-spun CNTF"", ""Density [g cm−3] ±"": 1.93, ""Unnamed: 4"": 0.16, ""1/Density [cm3g-1]"": 0.5181347150259068, ""Tenacity [N tex−1]"": 2.1, ""±"": 0.3, ""Initial Modulus [N tex−1]"": 134.71502590673575, ""±.1"": null, ""Elongation [%]"": 3.5, ""±.2"": 0.6, ""Work of Rupture [J g−1]"": 50, ""±.3"": 14, ""Electrical Conductivity [MS m−1]"": 10.9, ""±.4"": 1.2, ""Thermal Conductivity [W m−1 K−1]"": 391, ""±.5"": 63, ""Tensile (Gpa)"": 4.053, ""Unnamed: 19"": null}",,,,1.93,,,,2.1,0.3,4.053,,134.71502590673575,,,,3.5,0.6,50.0,14.0,,,391.0,63.0,1930.0,0.5181347150259068,0.0005181347150259,,,2100000.0,raw_value_as_GPa,4.053,4053000000.0,134715025.90673575,,,0.035,50000.0,10900000.0,5647.668393782384,391.0,0.5181347150259068,,10.9,,,1.2,,,10.9,1.93,5647.668393782384,5.647668393782384,SS-2021(36): Solution-spun CNTF,False,,,
rec_070972d62e8c,XiaO_DATA.xlsx,Sheet1,10,1,Rice-2021,Rice-2021,(36),10.1016/j.carbon.2020.07.058,10.1016/j.carbon.2020.07.058,,36,,,,,,,CNT_or_CNT_hybrid,fiber_yarn,,solution_spun,,,,,,,,,OriginPro export from Xiao Ashby plot workbook,exported_table,strict_candidate_missing_conditions,internal_seed_not_public,needs_reference_unit_condition_review,source_compilation,,"{""record_label"": ""Rice-2021"", ""notes"": ""(36)"", ""citation_raw"": ""10.1016/j.carbon.2020.07.058"", ""diameter_um_raw"": 8.9, ""diameter_um_error_raw"": 0.9, ""density_g_cm3_raw"": 1.93, ""density_g_cm3_error_raw"": 0.16, ""linear_density_tex_raw"": 0.12, ""linear_density_tex_error_raw"": 0.01, ""tenacity_N_tex_raw"": 2.1, ""tenacity_N_tex_error_raw"": 0.3, ""tensile_strength_GPa_raw"": 4.2, ""tensile_strength_GPa_error_raw"": 0.15, ""initial_modulus_N_tex_raw"": 48.4848484848485, ""initial_modulus_N_tex_error_raw"": null, ""initial_modulus_GPa_raw"": 260, ""initial_modulus_GPa_error_raw"": 40, ""breaking_strain_pct_raw"": 3.5, ""breaking_strain_pct_error_raw"": 0.65, ""rupture_work_J_g_raw"": 50, ""rupture_work_J_g_error_raw"": 14, ""electrical_conductivity_S_cm_raw"": 109000, ""electrical_conductivity_S_cm_error_raw"": 12000, ""thermal_conductivity_W_mK_raw"": 391, ""thermal_conductivity_W_mK_error_raw"": 63}",(36),8.9,0.9,1.93,0.16,0.12,0.01,2.1,0.3,4.2,0.15,48.4848484848485,,260.0,40.0,3.5,0.65,50.0,14.0,109000.0,12000.0,391.0,63.0,1930.0,0.5181347150259068,0.0005181347150259,8.9e-06,1.2e-07,2100000.0,raw_value_as_GPa,4.2,4200000000.0,48484848.4848485,260.0,260000000000.0,0.035,50000.0,10900000.0,5647.668393782384,391.0,,,,,,,,10.1016/j.carbon.2020.07.058,10.9,1.93,5647.668393782384,5.647668393782384,Rice-2021: (36),False,"Improved properties, increased production, and the path to broad adoption of carbon nanotube fibers",2021.0,Carbon
rec_87de030d7a7c,RadarFigureSource.xlsx,Fibers With Error,40,2,Pasqualli,,Best all around,https://doi.org/10.1016/j.carbon.2020.07.058,10.1016/j.carbon.2020.07.058,https://doi.org/10.1016/j.carbon.2020.07.058,,,,,,,,CNT_or_CNT_hybrid,fiber_yarn,,,,,,,,,,,derived radar/plot workbook,derived_plot_workbook,strict_candidate_missing_conditions,internal_seed_not_public,needs_reference_unit_condition_review,source_compilation,,"{""Name"": ""Pasqualli"", ""Comments"": ""Best all around"", ""Density [g cm−3] ±"": 1.93, ""Unnamed: 4"": null, ""1/Density [cm3g-1]"": 0.5181347150259068, ""Tenacity [N tex−1]"": 2.1761658031088085, ""±"": null, ""Initial Modulus [N tex−1]"": null, ""±.1"": null, ""Elongation [%]"": null, ""±.2"": null, ""Work of Rupture [J g−1]"": null, ""±.3"": null, ""Electrical Conductivity [MS m−1]"": 10.9, ""±.4"": null, ""Thermal Conductivity [W m−1 K−1]"": null, ""±.5"": null, ""Tensile (Gpa)"": 4.2, ""Unnamed: 19"": ""https://doi.org/10.1016/j.carbon.2020.07.058""}",,,,1.93,,,,2.1761658031088085,,4.2,,,,,,,,,,,,,,1930.0,0.5181347150259068,0.0005181347150259,,,2176165.8031088086,raw_value_as_GPa,4.2,4200000000.0,,,,,,10900000.0,5647.668393782384,,0.5181347150259068,,10.9,,,,,10.1016/j.carbon.2020.07.058,10.9,1.93,5647.668393782384,5.647668393782384,Pasqualli: Best all around,False,"Improved properties, increased production, and the path to broad adoption of carbon nanotube fibers",2021.0,Carbon
rec_0661b1e3d41e,RadarFigureSource.xlsx,Radar,11,2,SS-2021(36),,Solution-spun CNTF,,,,36,,,,,,,CNT_or_CNT_hybrid,fiber_yarn,,solution_spun,,,,,,,,,derived radar/plot workbook,derived_plot_workbook,strict_candidate_missing_conditions,internal_seed_not_public,needs_reference_unit_condition_review,source_compilation,,"{""Name"": ""SS-2021(36)"", ""Comments"": ""Solution-spun CNTF"", ""Density [g cm−3] ±"": 1.93, ""Specific Volume [cm3g-1]"": 0.5181347150259068, ""Tenacity  [N tex−1 = GPa/SG = GPa/(g/cm^3)]"": 2.1, ""Initial Modulus [N tex−1 = GPa/SG = GPa/(g/cm^3)]"": 134.71502590673575, ""Work of Rupture [J g−1]"": 50, ""E Cond [MS m^2/g]"": 5.647668393782384, ""Thermal Conductivity [W m−1 K−1]"": 391, ""Electrical Conductivity [MS m−1]"": 10.9, ""Tensile [GPa]"": 4.053, ""G:D Ratio"": null, ""Publication"": null, ""Unnamed: 14"": null, ""Unnamed: 15"": null}",,,,1.93,,,,,,4.053,,,,,,,,50.0,,,,391.0,,1930.0,0.5181347150259068,0.0005181347150259,,,,raw_value_as_GPa,4.053,4053000000.0,,,,,50000.0,10900000.0,5647.668393782384,391.0,0.5181347150259068,5.647668393782384,10.9,,,,,,10.9,1.93,5647.668393782384,5.647668393782384,SS-2021(36): Solution-spun CNTF,False,,,
rec_f7ed3ab73692,XiaO_DATA.xlsx,Sheet1,119,1,GO-0%,GO-0%,(40),https://onlinelibrary.wiley.com/doi/10.1002/advs.202203008,10.1002/advs.202203008,https://onlinelibrary.wiley.com/doi/10.1002/advs.202203008,40,,,,,,,graphene_or_GO_fiber,fiber_yarn,,,GO_hybrid,,,,,,,,OriginPro export from Xiao Ashby plot workbook,exported_table,normalized_candidate,internal_seed_not_public,needs_reference_unit_condition_review,source_compilation,,"{""record_label"": ""GO-0%"", ""notes"": ""(40)"", ""citation_raw"": ""https://onlinelibrary.wiley.com/doi/10.1002/advs.202203008"", ""diameter_um_raw"": null, ""diameter_um_error_raw"": null, ""density_g_cm3_raw"": 1.93, ""density_g_cm3_error_raw"": 0.02, ""linear_density_tex_raw"": null, ""linear_density_tex_error_raw"": null, ""tenacity_N_tex_raw"": 2.05, ""tenacity_N_tex_error_raw"": null, ""tensile_strength_GPa_raw"": 3.96, ""tensile_strength_GPa_error_raw"": 0.17, ""initial_modulus_N_tex_raw"": 154, ""initial_modulus_N_tex_error_raw"": null, ""initial_modulus_GPa_raw"": 297, ""initial_modulus_GPa_error_raw"": 31, ""breaking_strain_pct_raw"": 3, ""breaking_strain_pct_error_raw"": null, ""rupture_work_J_g_raw"": 38.4, ""rupture_work_J_g_error_raw"": 6.2, ""electrical_conductivity_S_cm_raw"": 104000, ""electrical_conductivity_S_cm_error_raw"": 8800, ""thermal_conductivity_W_mK_raw"": null, ""thermal_conductivity_W_mK_error_raw"": null}",(40),,,1.93,0.02,,,2.05,,3.96,0.17,154.0,,297.0,31.0,3.0,,38.4,6.2,104000.0,8800.0,,,1930.0,0.5181347150259068,0.0005181347150259,,,2050000.0,raw_value_as_GPa,3.96,3960000000.0,154000000.0,297.0,297000000000.0,0.03,38400.0,10400000.0,5388.60103626943,,,,,,,,,10.1002/advs.202203008,10.4,1.93,5388.60103626943,5.38860103626943,GO-0%: (40),False,Ultrastrong Hybrid Fibers with Tunable Macromolecular Interfaces of Graphene Oxide and Carbon Nanotube for Multifunctional Applications,2022.0,Advanced Science
rec_79f94961ecba,RadarFigureSource.xlsx,Fibers With Error,26,2,GO: 0%,,GO: 0%,,,,,,,,,,,graphene_or_GO_fiber,fiber_yarn,,,GO_hybrid,,,,,,,,derived radar/plot workbook,derived_plot_workbook,normalized_candidate,internal_seed_not_public,needs_reference_unit_condition_review,source_compilation,,"{""Name"": ""GO: 0%"", ""Comments"": null, ""Density [g cm−3] ±"": 1.93, ""Unnamed: 4"": 0.02, ""1/Density [cm3g-1]"": 0.5181347150259068, ""Tenacity [N tex−1]"": 2.05, ""±"": null, ""Initial Modulus [N tex−1]"": 154, ""±.1"": null, ""Elongation [%]"": 3, ""±.2"": null, ""Work of Rupture [J g−1]"": 38.4, ""±.3"": 6.2, ""Electrical Conductivity [MS m−1]"": 10.4, ""±.4"": 0.88, ""Thermal Conductivity [W m−1 K−1]"": null, ""±.5"": null, ""Tensile (Gpa)"": 3.9564999999999997, ""Unnamed: 19"": null}",,,,1.93,,,,2.05,,3.9565,,154.0,,,,3.0,,38.4,6.2,,,,,1930.0,0.5181347150259068,0.0005181347150259,,,2050000.0,raw_value_as_GPa,3.9565,3956499999.999999,154000000.0,,,0.03,38400.0,10400000.0,5388.60103626943,,0.5181347150259068,,10.4,,,0.88,,,10.4,1.93,5388.60103626943,5.38860103626943,GO: 0%,False,,,
rec_2be413052974,RadarFigureSource.xlsx,Radar,24,2,GO: 0%,,GO interface hybrid Solution-Spun CNTF,,,,,,,,,,,graphene_or_GO_fiber,fiber_yarn,,,GO_hybrid,,,,,,,,derived radar/plot workbook,derived_plot_workbook,normalized_candidate,internal_seed_not_public,needs_reference_unit_condition_review,source_compilation,,"{""Name"": ""GO: 0%"", ""Comments"": ""GO interface hybrid Solution-Spun CNTF"", ""Density [g cm−3] ±"": 1.93, ""Specific Volume [cm3g-1]"": 0.5181347150259068, ""Tenacity  [N tex−1 = GPa/SG = GPa/(g/cm^3)]"": 2.05, ""Initial Modulus [N tex−1 = GPa/SG = GPa/(g/cm^3)]"": 154, ""Work of Rupture [J g−1]"": 38.4, ""E Cond [MS m^2/g]"": 5.3886010362694305, ""Thermal Conductivity [W m−1 K−1]"": null, ""Electrical Conductivity [MS m−1]"": 10.4, ""Tensile [GPa]"": 3.9564999999999997, ""G:D Ratio"": null, ""Publication"": null, ""Unnamed: 14"": null, ""Unnamed: 15"": null}",,,,1.93,,,,,,3.9565,,,,,,,,38.4,,,,,,1930.0,0.5181347150259068,0.0005181347150259,,,,raw_value_as_GPa,3.9565,3956499999.999999,,,,,38400.0,10400000.0,5388.601036269431,,0.5181347150259068,5.3886010362694305,10.4,,,,,,10.4,1.93,5388.60103626943,5.38860103626943,GO: 0%: GO interface hybrid Solution-Spun CNTF,False,,,
rec_03283b7333ed,RadarFigureSource.xlsx,Fibers With Error,27,2,GO: 5%,,GO: 5%,,,,,,,,,,,graphene_or_GO_fiber,fiber_yarn,,,GO_hybrid,,,,,,,,derived radar/plot workbook,derived_plot_workbook,normalized_candidate,internal_seed_not_public,needs_reference_unit_condition_review,source_compilation,,"{""Name"": ""GO: 5%"", ""Comments"": null, ""Density [g cm−3] ±"": 1.98, ""Unnamed: 4"": 0.03, ""1/Density [cm3g-1]"": 0.5050505050505051, ""Tenacity [N tex−1]"": 2.66, ""±"": null, ""Initial Modulus [N tex−1]"": 190, ""±.1"": null, ""Elongation [%]"": 3.3, ""±.2"": null, ""Work of Rupture [J g−1]"": 57.9, ""±.3"": 5.8, ""Electrical Conductivity [MS m−1]"": 9.41, ""±.4"": 0.81, ""Thermal Conductivity [W m−1 K−1]"": null, ""±.5"": null, ""Tensile (Gpa)"": 5.2668, ""Unnamed: 19"": null}",,,,1.98,,,,2.66,,5.2668,,190.0,,,,3.3,,57.9,5.8,,,,,1980.0,0.5050505050505051,0.0005050505050505,,,2660000.0,raw_value_as_GPa,5.2668,5266800000.0,190000000.0,,,0.033,57900.0,9410000.0,4752.525252525253,,0.5050505050505051,,9.41,,,0.81,,,9.41,1.98,4752.525252525253,4.752525252525253,GO: 5%,False,,,
rec_3a97b04c69ac,RadarFigureSource.xlsx,Radar,25,2,GO: 5%,,GO: 5%,,,,,,,,,,,graphene_or_GO_fiber,fiber_yarn,,,GO_hybrid,,,,,,,,derived radar/plot workbook,derived_plot_workbook,normalized_candidate,internal_seed_not_public,needs_reference_unit_condition_review,source_compilation,,"{""Name"": ""GO: 5%"", ""Comments"": null, ""Density [g cm−3] ±"": 1.98, ""Specific Volume [cm3g-1]"": 0.5050505050505051, ""Tenacity  [N tex−1 = GPa/SG = GPa/(g/cm^3)]"": 2.66, ""Initial Modulus [N tex−1 = GPa/SG = GPa/(g/cm^3)]"": 190, ""Work of Rupture [J g−1]"": 57.9, ""E Cond [MS m^2/g]"": 4.752525252525253, ""Thermal Conductivity [W m−1 K−1]"": null, ""Electrical Conductivity [MS m−1]"": 9.41, ""Tensile [GPa]"": 5.2668, ""G:D Ratio"": null, ""Publication"": null, ""Unnamed: 14"": null, ""Unnamed: 15"": null}",,,,1.98,,,,,,5.2668,,,,,,,,57.9,,,,,,1980.0,0.5050505050505051,0.0005050505050505,,,,raw_value_as_GPa,5.2668,5266800000.0,,,,,57900.0,9410000.0,4752.525252525253,,0.5050505050505051,4.752525252525253,9.41,,,,,,9.41,1.98,4752.525252525253,4.752525252525253,GO: 5%,False,,,
rec_5647d3230282,XiaO_DATA.xlsx,Sheet1,120,1,GO-5%,GO-5%,(40),https://onlinelibrary.wiley.com/doi/10.1002/advs.202203008,10.1002/advs.202203008,https://onlinelibrary.wiley.com/doi/10.1002/advs.202203008,40,,,,,,,graphene_or_GO_fiber,fiber_yarn,,,GO_hybrid,,,,,,,,OriginPro export from Xiao Ashby plot workbook,exported_table,normalized_candidate,internal_seed_not_public,needs_reference_unit_condition_review,source_compilation,,"{""record_label"": ""GO-5%"", ""notes"": ""(40)"", ""citation_raw"": ""https://onlinelibrary.wiley.com/doi/10.1002/advs.202203008"", ""diameter_um_raw"": null, ""diameter_um_error_raw"": null, ""density_g_cm3_raw"": 1.98, ""density_g_cm3_error_raw"": 0.03, ""linear_density_tex_raw"": null, ""linear_density_tex_error_raw"": null, ""tenacity_N_tex_raw"": 2.66, ""tenacity_N_tex_error_raw"": null, ""tensile_strength_GPa_raw"": 5.27, ""tensile_strength_GPa_error_raw"": 0.34, ""initial_modulus_N_tex_raw"": 190, ""initial_modulus_N_tex_error_raw"": null, ""initial_modulus_GPa_raw"": 376, ""initial_modulus_GPa_error_raw"": 35, ""breaking_strain_pct_raw"": 3.3, ""breaking_strain_pct_error_raw"": null, ""rupture_work_J_g_raw"": 57.9, ""rupture_work_J_g_error_raw"": 5.8, ""electrical_conductivity_S_cm_raw"": 94100, ""electrical_conductivity_S_cm_error_raw"": 8100, ""thermal_conductivity_W_mK_raw"": null, ""thermal_conductivity_W_mK_error_raw"": null}",(40),,,1.98,0.03,,,2.66,,5.27,0.34,190.0,,376.0,35.0,3.3,,57.9,5.8,94100.0,8100.0,,,1980.0,0.5050505050505051,0.0005050505050505,,,2660000.0,raw_value_as_GPa,5.27,5270000000.0,190000000.0,376.0,376000000000.0,0.033,57900.0,9410000.0,4752.525252525253,,,,,,,,,10.1002/advs.202203008,9.41,1.98,4752.525252525253,4.752525252525253,GO-5%: (40),False,Ultrastrong Hybrid Fibers with Tunable Macromolecular Interfaces of Graphene Oxide and Carbon Nanotube for Multifunctional Applications,2022.0,Advanced Science
rec_56507c67758f,XiaO_DATA.xlsx,Sheet1,121,1,GO-10%,GO-10%,(40),https://onlinelibrary.wiley.com/doi/10.1002/advs.202203008,10.1002/advs.202203008,https://onlinelibrary.wiley.com/doi/10.1002/advs.202203008,40,,,,,,,graphene_or_GO_fiber,fiber_yarn,,,GO_hybrid,,,,,,,,OriginPro export from Xiao Ashby plot workbook,exported_table,normalized_candidate,internal_seed_not_public,needs_reference_unit_condition_review,source_compilation,,"{""record_label"": ""GO-10%"", ""notes"": ""(40)"", ""citation_raw"": ""https://onlinelibrary.wiley.com/doi/10.1002/advs.202203008"", ""diameter_um_raw"": null, ""diameter_um_error_raw"": null, ""density_g_cm3_raw"": 2.01, ""density_g_cm3_error_raw"": 0.02, ""linear_density_tex_raw"": null, ""linear_density_tex_error_raw"": null, ""tenacity_N_tex_raw"": 3.01, ""tenacity_N_tex_error_raw"": null, ""tensile_strength_GPa_raw"": 6.05, ""tensile_strength_GPa_error_raw"": 0.41, ""initial_modulus_N_tex_raw"": 210, ""initial_modulus_N_tex_error_raw"": null, ""initial_modulus_GPa_raw"": 422, ""initial_modulus_GPa_error_raw"": 49, ""breaking_strain_pct_raw"": 3.6, ""breaking_strain_pct_error_raw"": null, ""rupture_work_J_g_raw"": 76.8, ""rupture_work_J_g_error_raw"": 6.3, ""electrical_conductivity_S_cm_raw"": 84300, ""electrical_conductivity_S_cm_error_raw"": 9500, ""thermal_conductivity_W_mK_raw"": null, ""thermal_conductivity_W_mK_error_raw"": null}",(40),,,2.01,0.02,,,3.01,,6.05,0.41,210.0,,422.0,49.0,3.6,,76.8,6.3,84300.0,9500.0,,,2010.0,0.4975124378109453,0.0004975124378109,,,3010000.0,raw_value_as_GPa,6.05,6050000000.0,210000000.0,422.0,422000000000.0,0.036,76800.0,8430000.0,4194.029850746269,,,,,,,,,10.1002/advs.202203008,8.43,2.01,4194.0298507462685,4.1940298507462686,GO-10%: (40),False,Ultrastrong Hybrid Fibers with Tunable Macromolecular Interfaces of Graphene Oxide and Carbon Nanotube for Multifunctional Applications,2022.0,Advanced Science
rec_aefd70bf59ff,RadarFigureSource.xlsx,Radar,26,2,GO: 10%,,GO: 10%,,,,,,,,,,,graphene_or_GO_fiber,fiber_yarn,,,GO_hybrid,,,,,,,,derived radar/plot workbook,derived_plot_workbook,normalized_candidate,internal_seed_not_public,needs_reference_unit_condition_review,source_compilation,,"{""Name"": ""GO: 10%"", ""Comments"": null, ""Density [g cm−3] ±"": 2.01, ""Specific Volume [cm3g-1]"": 0.49751243781094534, ""Tenacity  [N tex−1 = GPa/SG = GPa/(g/cm^3)]"": 3.01, ""Initial Modulus [N tex−1 = GPa/SG = GPa/(g/cm^3)]"": 210, ""Work of Rupture [J g−1]"": 76.8, ""E Cond [MS m^2/g]"": 4.1940298507462686, ""Thermal Conductivity [W m−1 K−1]"": null, ""Electrical Conductivity [MS m−1]"": 8.43, ""Tensile [GPa]"": 6.050099999999999, ""G:D Ratio"": null, ""Publication"": null, ""Unnamed: 14"": null, ""Unnamed: 15"": null}",,,,2.01,,,,,,6.050099999999999,,,,,,,,76.8,,,,,,2010.0,0.4975124378109453,0.0004975124378109,,,,raw_value_as_GPa,6.050099999999999,6050099999.999999,,,,,76800.0,8430000.0,4194.0298507462685,,0.4975124378109453,4.1940298507462686,8.43,,,,,,8.43,2.01,4194.0298507462685,4.1940298507462686,GO: 10%,False,,,
rec_cea69660788d,RadarFigureSource.xlsx,Fibers With Error,28,2,GO: 10%,,GO: 10%,,,,,,,,,,,graphene_or_GO_fiber,fiber_yarn,,,GO_hybrid,,,,,,,,derived radar/plot workbook,derived_plot_workbook,normalized_candidate,internal_seed_not_public,needs_reference_unit_condition_review,source_compilation,,"{""Name"": ""GO: 10%"", ""Comments"": null, ""Density [g cm−3] ±"": 2.01, ""Unnamed: 4"": 0.02, ""1/Density [cm3g-1]"": 0.49751243781094534, ""Tenacity [N tex−1]"": 3.01, ""±"": null, ""Initial Modulus [N tex−1]"": 210, ""±.1"": null, ""Elongation [%]"": 3.6, ""±.2"": null, ""Work of Rupture [J g−1]"": 76.8, ""±.3"": 6.3, ""Electrical Conductivity [MS m−1]"": 8.43, ""±.4"": 0.95, ""Thermal Conductivity [W m−1 K−1]"": null, ""±.5"": null, ""Tensile (Gpa)"": 6.050099999999999, ""Unnamed: 19"": null}",,,,2.01,,,,3.01,,6.050099999999999,,210.0,,,,3.6,,76.8,6.3,,,,,2010.0,0.4975124378109453,0.0004975124378109,,,3010000.0,raw_value_as_GPa,6.050099999999999,6050099999.999999,210000000.0,,,0.036,76800.0,8430000.0,4194.029850746269,,0.4975124378109453,,8.43,,,0.95,,,8.43,2.01,4194.0298507462685,4.1940298507462686,GO: 10%,False,,,
