Repository: gs-stanford/CarbonNanotubes

# Carbon Property Tables

CPT compares published carbon-material properties, preserves source citations,
and produces scientific figures through its website and Python/HTTP interfaces.

- [Property explorer](https://carbonnanotubes.onrender.com)
- [API guide](https://carbonnanotubes.onrender.com/api-guide)
- [Python tutorial](docs/API_TUTORIAL.md)
- [Processing tools and MCP](docs/PROCESSING_TOOLS.md)
- [Deployment instructions](web/DEPLOYMENT.md)

## Public Software, Private Backend

This repository contains website/API code, the Python client, MCP adapter,
schemas and administrative import tools. It does not distribute the source

File: figures/cnt_conductivity_plot_data.csv (part 2 of 3)
rec_9506f408a817,RadarFigureSource.xlsx,Radar,22,2,DWNT-Raw,,DWNT-Raw,,,,,,,,,,,CNT_or_CNT_hybrid,fiber_yarn,DWCNT,,raw,,,,,,,,derived radar/plot workbook,derived_plot_workbook,strict_candidate_missing_conditions,internal_seed_not_public,needs_reference_unit_condition_review,source_compilation,,"{""Name"": ""DWNT-Raw"", ""Comments"": null, ""Density [g cm−3] ±"": 2.1, ""Specific Volume [cm3g-1]"": 0.47619047619047616, ""Tenacity  [N tex−1 = GPa/SG = GPa/(g/cm^3)]"": 1.1, ""Initial Modulus [N tex−1 = GPa/SG = GPa/(g/cm^3)]"": 83, ""Work of Rupture [J g−1]"": null, ""E Cond [MS m^2/g]"": 3.8999999999999995, ""Thermal Conductivity [W m−1 K−1]"": 406, ""Electrical Conductivity [MS m−1]"": 8.19, ""Tensile [GPa]"": 2.3100000000000005, ""G:D Ratio"": null, ""Publication"": null, ""Unnamed: 14"": null, ""Unnamed: 15"": null}",,,,2.1,,,,,,2.3100000000000005,,,,,,,,,,,,406.0,,2100.0,0.4761904761904761,0.0004761904761904,,,,raw_value_as_GPa,2.3100000000000005,2310000000.0000005,,,,,,8189999.999999999,3899.999999999999,406.0,0.4761904761904761,3.899999999999999,8.19,,,,,,8.19,2.1,3899.9999999999995,3.8999999999999995,DWNT-Raw,False,,,
rec_00b21901ba4b,RadarFigureSource.xlsx,Fibers With Error,23,2,DWNT-Raw,,DWNT-Raw,,,,,,,,,,,CNT_or_CNT_hybrid,fiber_yarn,DWCNT,,raw,,,,,,,,derived radar/plot workbook,derived_plot_workbook,strict_candidate_missing_conditions,internal_seed_not_public,needs_reference_unit_condition_review,source_compilation,,"{""Name"": ""DWNT-Raw"", ""Comments"": null, ""Density [g cm−3] ±"": 2.1, ""Unnamed: 4"": null, ""1/Density [cm3g-1]"": 0.47619047619047616, ""Tenacity [N tex−1]"": 1.1, ""±"": 0.16, ""Initial Modulus [N tex−1]"": 83, ""±.1"": 8, ""Elongation [%]"": 2.04, ""±.2"": 0.38, ""Work of Rupture [J g−1]"": null, ""±.3"": null, ""Electrical Conductivity [MS m−1]"": 8.19, ""±.4"": 0.42, ""Thermal Conductivity [W m−1 K−1]"": 406, ""±.5"": 8.69, ""Tensile (Gpa)"": 2.3100000000000005, ""Unnamed: 19"": null}",,,,2.1,,,,1.1,0.16,2.3100000000000005,,83.0,8.0,,,2.04,0.38,,,,,406.0,8.69,2100.0,0.4761904761904761,0.0004761904761904,,,1100000.0,raw_value_as_GPa,2.3100000000000005,2310000000.0000005,83000000.0,,,0.0204,,8189999.999999999,3899.999999999999,406.0,0.4761904761904761,,8.19,,,0.42,,,8.19,2.1,3899.9999999999995,3.8999999999999995,DWNT-Raw,False,,,
rec_aada729c34d8,XiaO_DATA.xlsx,Sheet1,122,1,GO-20%,GO-20%,(40),https://onlinelibrary.wiley.com/doi/10.1002/advs.202203008,10.1002/advs.202203008,https://onlinelibrary.wiley.com/doi/10.1002/advs.202203008,40,,,,,,,graphene_or_GO_fiber,fiber_yarn,,,GO_hybrid,,,,,,,,OriginPro export from Xiao Ashby plot workbook,exported_table,normalized_candidate,internal_seed_not_public,needs_reference_unit_condition_review,source_compilation,,"{""record_label"": ""GO-20%"", ""notes"": ""(40)"", ""citation_raw"": ""https://onlinelibrary.wiley.com/doi/10.1002/advs.202203008"", ""diameter_um_raw"": null, ""diameter_um_error_raw"": null, ""density_g_cm3_raw"": 1.99, ""density_g_cm3_error_raw"": 0.03, ""linear_density_tex_raw"": null, ""linear_density_tex_error_raw"": null, ""tenacity_N_tex_raw"": 2.41, ""tenacity_N_tex_error_raw"": null, ""tensile_strength_GPa_raw"": 4.8, ""tensile_strength_GPa_error_raw"": 0.38, ""initial_modulus_N_tex_raw"": 193, ""initial_modulus_N_tex_error_raw"": null, ""initial_modulus_GPa_raw"": 384, ""initial_modulus_GPa_error_raw"": 45, ""breaking_strain_pct_raw"": 3.2, ""breaking_strain_pct_error_raw"": null, ""rupture_work_J_g_raw"": 51.8, ""rupture_work_J_g_error_raw"": 6.9, ""electrical_conductivity_S_cm_raw"": 74500, ""electrical_conductivity_S_cm_error_raw"": 9100, ""thermal_conductivity_W_mK_raw"": null, ""thermal_conductivity_W_mK_error_raw"": null}",(40),,,1.99,0.03,,,2.41,,4.8,0.38,193.0,,384.0,45.0,3.2,,51.8,6.9,74500.0,9100.0,,,1990.0,0.5025125628140703,0.000502512562814,,,2410000.0,raw_value_as_GPa,4.8,4800000000.0,193000000.0,384.0,384000000000.0,0.032,51800.0,7450000.0,3743.718592964824,,,,,,,,,10.1002/advs.202203008,7.45,1.99,3743.718592964824,3.743718592964824,GO-20%: (40),False,Ultrastrong Hybrid Fibers with Tunable Macromolecular Interfaces of Graphene Oxide and Carbon Nanotube for Multifunctional Applications,2022.0,Advanced Science
rec_36d98ee62ecb,RadarFigureSource.xlsx,Radar,27,2,GO: 20%,,GO: 20%,,,,,,,,,,,graphene_or_GO_fiber,fiber_yarn,,,GO_hybrid,,,,,,,,derived radar/plot workbook,derived_plot_workbook,normalized_candidate,internal_seed_not_public,needs_reference_unit_condition_review,source_compilation,,"{""Name"": ""GO: 20%"", ""Comments"": null, ""Density [g cm−3] ±"": 1.99, ""Specific Volume [cm3g-1]"": 0.5025125628140703, ""Tenacity  [N tex−1 = GPa/SG = GPa/(g/cm^3)]"": 2.41, ""Initial Modulus [N tex−1 = GPa/SG = GPa/(g/cm^3)]"": 193, ""Work of Rupture [J g−1]"": 51.8, ""E Cond [MS m^2/g]"": 3.7437185929648242, ""Thermal Conductivity [W m−1 K−1]"": null, ""Electrical Conductivity [MS m−1]"": 7.45, ""Tensile [GPa]"": 4.7959000000000005, ""G:D Ratio"": null, ""Publication"": null, ""Unnamed: 14"": null, ""Unnamed: 15"": null}",,,,1.99,,,,,,4.7959000000000005,,,,,,,,51.8,,,,,,1990.0,0.5025125628140703,0.000502512562814,,,,raw_value_as_GPa,4.7959000000000005,4795900000.000001,,,,,51800.0,7450000.0,3743.718592964824,,0.5025125628140703,3.743718592964824,7.45,,,,,,7.45,1.99,3743.718592964824,3.743718592964824,GO: 20%,False,,,
rec_deb0289b9a1c,RadarFigureSource.xlsx,Fibers With Error,29,2,GO: 20%,,GO: 20%,,,,,,,,,,,graphene_or_GO_fiber,fiber_yarn,,,GO_hybrid,,,,,,,,derived radar/plot workbook,derived_plot_workbook,normalized_candidate,internal_seed_not_public,needs_reference_unit_condition_review,source_compilation,,"{""Name"": ""GO: 20%"", ""Comments"": null, ""Density [g cm−3] ±"": 1.99, ""Unnamed: 4"": 0.03, ""1/Density [cm3g-1]"": 0.5025125628140703, ""Tenacity [N tex−1]"": 2.41, ""±"": null, ""Initial Modulus [N tex−1]"": 193, ""±.1"": null, ""Elongation [%]"": 3.2, ""±.2"": null, ""Work of Rupture [J g−1]"": 51.8, ""±.3"": 6.9, ""Electrical Conductivity [MS m−1]"": 7.45, ""±.4"": 0.91, ""Thermal Conductivity [W m−1 K−1]"": null, ""±.5"": null, ""Tensile (Gpa)"": 4.7959000000000005, ""Unnamed: 19"": null}",,,,1.99,,,,2.41,,4.7959000000000005,,193.0,,,,3.2,,51.8,6.9,,,,,1990.0,0.5025125628140703,0.000502512562814,,,2410000.0,raw_value_as_GPa,4.7959000000000005,4795900000.000001,193000000.0,,,0.032,51800.0,7450000.0,3743.718592964824,,0.5025125628140703,,7.45,,,0.91,,,7.45,1.99,3743.718592964824,3.743718592964824,GO: 20%,False,,,
rec_38eae9663241,XiaO_DATA.xlsx,Sheet1,9,1,Rice-2018,Rice-2018,(18),10.1002/adma.201704482,10.1002/adma.201704482,,18,,,,,,,CNT_or_CNT_hybrid,fiber_yarn,,solution_spun,,,,,,,,,OriginPro export from Xiao Ashby plot workbook,exported_table,strict_candidate_missing_conditions,internal_seed_not_public,needs_reference_unit_condition_review,source_compilation,,"{""record_label"": ""Rice-2018"", ""notes"": ""(18)"", ""citation_raw"": ""10.1002/adma.201704482"", ""diameter_um_raw"": 19.32, ""diameter_um_error_raw"": null, ""density_g_cm3_raw"": 1.65, ""density_g_cm3_error_raw"": null, ""linear_density_tex_raw"": null, ""linear_density_tex_error_raw"": null, ""tenacity_N_tex_raw"": 1.28, ""tenacity_N_tex_error_raw"": null, ""tensile_strength_GPa_raw"": 2.112, ""tensile_strength_GPa_error_raw"": null, ""initial_modulus_N_tex_raw"": 48.4848484848485, ""initial_modulus_N_tex_error_raw"": null, ""initial_modulus_GPa_raw"": 80, ""initial_modulus_GPa_error_raw"": null, ""breaking_strain_pct_raw"": 1.8, ""breaking_strain_pct_error_raw"": null, ""rupture_work_J_g_raw"": null, ""rupture_work_J_g_error_raw"": null, ""electrical_conductivity_S_cm_raw"": 61000, ""electrical_conductivity_S_cm_error_raw"": null, ""thermal_conductivity_W_mK_raw"": null, ""thermal_conductivity_W_mK_error_raw"": null}",(18),19.32,,1.65,,,,1.28,,2.112,,48.4848484848485,,80.0,,1.8,,,,61000.0,,,,1650.0,0.6060606060606061,0.0006060606060606,1.932e-05,,1280000.0,raw_value_as_GPa,2.112,2112000000.0,48484848.4848485,80.0,80000000000.0,0.018,,6100000.0,3696.969696969697,,,,,,,,,10.1002/adma.201704482,6.1,1.65,3696.969696969697,3.696969696969697,Rice-2018: (18),False,Structure–Property Relations in Carbon Nanotube Fibers by Downscaling Solution Processing,2018.0,Advanced Materials
rec_59cf7f763eb0,RadarFigureSource.xlsx,Fibers With Error,3,2,CSA-CNTFs,,CSA-CNTFs,,,,,,,,,,,CNT_or_CNT_hybrid,fiber_yarn,,,CSA_processed,,,,,,,,derived radar/plot workbook,derived_plot_workbook,strict_candidate_missing_conditions,internal_seed_not_public,needs_reference_unit_condition_review,source_compilation,,"{""Name"": ""CSA-CNTFs"", ""Comments"": null, ""Density [g cm−3] ±"": 1.23, ""Unnamed: 4"": null, ""1/Density [cm3g-1]"": 0.8130081300813008, ""Tenacity [N tex−1]"": 3.8, ""±"": 0.1, ""Initial Modulus [N tex−1]"": 105.7, ""±.1"": 6.1, ""Elongation [%]"": 3.5, ""±.2"": 0.1, ""Work of Rupture [J g−1]"": null, ""±.3"": null, ""Electrical Conductivity [MS m−1]"": 3.5, ""±.4"": null, ""Thermal Conductivity [W m−1 K−1]"": null, ""±.5"": null, ""Tensile (Gpa)"": 4.6739999999999995, ""Unnamed: 19"": null}",,,,1.23,,,,3.8,0.1,4.6739999999999995,,105.7,6.1,,,3.5,0.1,,,,,,,1230.0,0.8130081300813008,0.0008130081300813,,,3800000.0,raw_value_as_GPa,4.6739999999999995,4673999999.999999,105700000.0,,,0.035,,3500000.0,2845.528455284553,,0.8130081300813008,,3.5,,,,,,3.5,1.23,2845.528455284553,2.845528455284553,CSA-CNTFs,False,,,
rec_6dd4e73b22e7,RadarFigureSource.xlsx,Radar,3,2,CSA-CNTFs,,CSA-CNTFs,,,,,,,,,,,CNT_or_CNT_hybrid,fiber_yarn,,,CSA_processed,,,,,,,,derived radar/plot workbook,derived_plot_workbook,strict_candidate_missing_conditions,internal_seed_not_public,needs_reference_unit_condition_review,source_compilation,,"{""Name"": ""CSA-CNTFs"", ""Comments"": null, ""Density [g cm−3] ±"": 1.23, ""Specific Volume [cm3g-1]"": 0.8130081300813008, ""Tenacity  [N tex−1 = GPa/SG = GPa/(g/cm^3)]"": 3.8, ""Initial Modulus [N tex−1 = GPa/SG = GPa/(g/cm^3)]"": 105.7, ""Work of Rupture [J g−1]"": null, ""E Cond [MS m^2/g]"": 2.845528455284553, ""Thermal Conductivity [W m−1 K−1]"": null, ""Electrical Conductivity [MS m−1]"": 3.5, ""Tensile [GPa]"": 4.6739999999999995, ""G:D Ratio"": null, ""Publication"": null, ""Unnamed: 14"": null, ""Unnamed: 15"": null}",,,,1.23,,,,,,4.6739999999999995,,,,,,,,,,,,,,1230.0,0.8130081300813008,0.0008130081300813,,,,raw_value_as_GPa,4.6739999999999995,4673999999.999999,,,,,,3500000.0,2845.528455284553,,0.8130081300813008,2.845528455284553,3.5,,,,,,3.5,1.23,2845.528455284553,2.845528455284553,CSA-CNTFs,False,,,
rec_3057703b0ed3,XiaO_DATA.xlsx,Sheet1,99,1,Metal,Metal,Au,http://www.matweb.com/      &        10.1126/science.1228061,10.1126/science.1228061,http://www.matweb.com/,,,,,,,,metal_comparator,fiber_yarn,,,,,,,,,,,OriginPro export from Xiao Ashby plot workbook,exported_table,context_comparator,internal_seed_not_public,needs_reference_unit_condition_review,source_compilation,,"{""record_label"": ""Metal"", ""notes"": ""Au"", ""citation_raw"": ""http://www.matweb.com/      &        10.1126/science.1228061"", ""diameter_um_raw"": null, ""diameter_um_error_raw"": null, ""density_g_cm3_raw"": 19.32, ""density_g_cm3_error_raw"": null, ""linear_density_tex_raw"": null, ""linear_density_tex_error_raw"": null, ""tenacity_N_tex_raw"": 0.00621, ""tenacity_N_tex_error_raw"": null, ""tensile_strength_GPa_raw"": null, ""tensile_strength_GPa_error_raw"": null, ""initial_modulus_N_tex_raw"": null, ""initial_modulus_N_tex_error_raw"": null, ""initial_modulus_GPa_raw"": 74, ""initial_modulus_GPa_error_raw"": null, ""breaking_strain_pct_raw"": null, ""breaking_strain_pct_error_raw"": null, ""rupture_work_J_g_raw"": null, ""rupture_work_J_g_error_raw"": null, ""electrical_conductivity_S_cm_raw"": 453000, ""electrical_conductivity_S_cm_error_raw"": null, ""thermal_conductivity_W_mK_raw"": 315, ""thermal_conductivity_W_mK_error_raw"": null}",Au,,,19.32,,,,0.00621,,,,,,74.0,,,,,,453000.0,,315.0,,19320.0,0.05175983436853,5.175983436853002e-05,,,6210.0,,,,,74.0,74000000000.0,,,45300000.0,2344.7204968944097,315.0,,,,,,,,10.1126/science.1228061,45.3,19.32,2344.7204968944097,2.3447204968944098,Metal: Au,False,"Strong, Light, Multifunctional Fibers of Carbon Nanotubes with Ultrahigh Conductivity",2013.0,Science
rec_25823ba0ae4b,RadarFigureSource.xlsx,Fibers With Error,10,2,"SS-2013(20, 58)",,Solution-spun CNTF with CCNI DWCNT,,,,20;58,,,,,,,CNT_or_CNT_hybrid,fiber_yarn,DWCNT,solution_spun,,,,,,,,,derived radar/plot workbook,derived_plot_workbook,strict_candidate_missing_conditions,internal_seed_not_public,needs_reference_unit_condition_review,source_compilation,,"{""Name"": ""SS-2013(20, 58)"", ""Comments"": ""Solution-spun CNTF with CCNI DWCNT"", ""Density [g cm−3] ±"": 1.3, ""Unnamed: 4"": 0.1, ""1/Density [cm3g-1]"": 0.7692307692307692, ""Tenacity [N tex−1]"": 0.97, ""±"": null, ""Initial Modulus [N tex−1]"": 92, ""±.1"": 38, ""Elongation [%]"": 1.4, ""±.2"": 0.5, ""Work of Rupture [J g−1]"": null, ""±.3"": null, ""Electrical Conductivity [MS m−1]"": 2.9, ""±.4"": null, ""Thermal Conductivity [W m−1 K−1]"": 380, ""±.5"": 15, ""Tensile (Gpa)"": 1.261, ""Unnamed: 19"": null}",,,,1.3,,,,0.97,,1.261,,92.0,38.0,,,1.4,0.5,,,,,380.0,15.0,1300.0,0.7692307692307692,0.0007692307692307,,,970000.0,raw_value_as_GPa,1.261,1261000000.0,92000000.0,,,0.0139999999999999,,2900000.0,2230.769230769231,380.0,0.7692307692307692,,2.9,,,,,,2.9,1.3,2230.769230769231,2.230769230769231,"SS-2013(20, 58): Solution-spun CNTF with CCNI DWCNT",False,,,
rec_7ad5b7a404bd,XiaO_DATA.xlsx,Sheet1,8,1,Rice-2013,Rice-2013,(20),"10.1126/science.1228061
10.1021/acsami.7b10968",10.1021/acsami.7b10968;10.1126/science.1228061,,20,,,,,,,CNT_or_CNT_hybrid,fiber_yarn,,solution_spun,,,,,,,,,OriginPro export from Xiao Ashby plot workbook,exported_table,strict_candidate_missing_conditions,internal_seed_not_public,needs_reference_unit_condition_review,source_compilation,,"{""record_label"": ""Rice-2013"", ""notes"": ""(20)"", ""citation_raw"": ""10.1126/science.1228061\n10.1021/acsami.7b10968"", ""diameter_um_raw"": 9, ""diameter_um_error_raw"": 1, ""density_g_cm3_raw"": 1.3, ""density_g_cm3_error_raw"": 0.1, ""linear_density_tex_raw"": 1, ""linear_density_tex_error_raw"": 0, ""tenacity_N_tex_raw"": 0.969, ""tenacity_N_tex_error_raw"": 0, ""tensile_strength_GPa_raw"": 1, ""tensile_strength_GPa_error_raw"": 0.2, ""initial_modulus_N_tex_raw"": 92.3076923076923, ""initial_modulus_N_tex_error_raw"": 38.4615384615385, ""initial_modulus_GPa_raw"": 120, ""initial_modulus_GPa_error_raw"": 50, ""breaking_strain_pct_raw"": 1.4, ""breaking_strain_pct_error_raw"": 0.5, ""rupture_work_J_g_raw"": null, ""rupture_work_J_g_error_raw"": null, ""electrical_conductivity_S_cm_raw"": 29000, ""electrical_conductivity_S_cm_error_raw"": null, ""thermal_conductivity_W_mK_raw"": 380, ""thermal_conductivity_W_mK_error_raw"": 15}",(20),9.0,1.0,1.3,0.1,1.0,0.0,0.969,0.0,1.0,0.2,92.3076923076923,38.4615384615385,120.0,50.0,1.4,0.5,,,29000.0,,380.0,15.0,1300.0,0.7692307692307692,0.0007692307692307,9e-06,1e-06,969000.0,raw_value_as_GPa,1.0,1000000000.0,92307692.3076923,120.0,120000000000.0,0.0139999999999999,,2900000.0,2230.769230769231,380.0,,,,,,,,10.1021/acsami.7b10968;10.1126/science.1228061,2.9,1.3,2230.769230769231,2.230769230769231,Rice-2013: (20),False,,,
rec_da38ec45d92d,RadarFigureSource.xlsx,Radar,10,2,"SS-2013(20, 58)",,Solution-spun CNTF with CCNI DWCNT,,,,20;58,,,,,,,CNT_or_CNT_hybrid,fiber_yarn,DWCNT,solution_spun,,,,,,,,,derived radar/plot workbook,derived_plot_workbook,strict_candidate_missing_conditions,internal_seed_not_public,needs_reference_unit_condition_review,source_compilation,,"{""Name"": ""SS-2013(20, 58)"", ""Comments"": ""Solution-spun CNTF with CCNI DWCNT"", ""Density [g cm−3] ±"": 1.3, ""Specific Volume [cm3g-1]"": 0.7692307692307692, ""Tenacity  [N tex−1 = GPa/SG = GPa/(g/cm^3)]"": 0.97, ""Initial Modulus [N tex−1 = GPa/SG = GPa/(g/cm^3)]"": 92, ""Work of Rupture [J g−1]"": null, ""E Cond [MS m^2/g]"": 2.230769230769231, ""Thermal Conductivity [W m−1 K−1]"": 380, ""Electrical Conductivity [MS m−1]"": 2.9, ""Tensile [GPa]"": 1.261, ""G:D Ratio"": null, ""Publication"": null, ""Unnamed: 14"": null, ""Unnamed: 15"": null}",,,,1.3,,,,,,1.261,,,,,,,,,,,,380.0,,1300.0,0.7692307692307692,0.0007692307692307,,,,raw_value_as_GPa,1.261,1261000000.0,,,,,,2900000.0,2230.769230769231,380.0,0.7692307692307692,2.230769230769231,2.9,,,,,,2.9,1.3,2230.769230769231,2.230769230769231,"SS-2013(20, 58): Solution-spun CNTF with CCNI DWCNT",False,,,
rec_e14f95b049b2,RadarFigureSource.xlsx,Radar,21,2,SWNT-Raw,,SWNT-Raw,,,,,,,,,,,CNT_or_CNT_hybrid,fiber_yarn,SWCNT,,raw,,,,,,,,derived radar/plot workbook,derived_plot_workbook,strict_candidate_missing_conditions,internal_seed_not_public,needs_reference_unit_condition_review,source_compilation,,"{""Name"": ""SWNT-Raw"", ""Comments"": null, ""Density [g cm−3] ±"": 1.6, ""Specific Volume [cm3g-1]"": 0.625, ""Tenacity  [N tex−1 = GPa/SG = GPa/(g/cm^3)]"": 0.62, ""Initial Modulus [N tex−1 = GPa/SG = GPa/(g/cm^3)]"": 137, ""Work of Rupture [J g−1]"": null, ""E Cond [MS m^2/g]"": 2.1999999999999997, ""Thermal Conductivity [W m−1 K−1]"": 213, ""Electrical Conductivity [MS m−1]"": 3.52, ""Tensile [GPa]"": 0.992, ""G:D Ratio"": null, ""Publication"": null, ""Unnamed: 14"": null, ""Unnamed: 15"": null}",,,,1.6,,,,,,0.992,,,,,,,,,,,,213.0,,1600.0,0.625,0.000625,,,,raw_value_as_GPa,0.992,992000000.0,,,,,,3520000.0,2199.9999999999995,213.0,0.625,2.1999999999999997,3.52,,,,,,3.52,1.6,2200.0,2.2,SWNT-Raw,False,,,
rec_7b7b17d7a84a,RadarFigureSource.xlsx,Fibers With Error,22,2,SWNT-Raw,,SWNT-Raw,,,,,,,,,,,CNT_or_CNT_hybrid,fiber_yarn,SWCNT,,raw,,,,,,,,derived radar/plot workbook,derived_plot_workbook,strict_candidate_missing_conditions,internal_seed_not_public,needs_reference_unit_condition_review,source_compilation,,"{""Name"": ""SWNT-Raw"", ""Comments"": null, ""Density [g cm−3] ±"": 1.6, ""Unnamed: 4"": null, ""1/Density [cm3g-1]"": 0.625, ""Tenacity [N tex−1]"": 0.62, ""±"": 0.06, ""Initial Modulus [N tex−1]"": 137, ""±.1"": 30, ""Elongation [%]"": 1.31, ""±.2"": 0.18, ""Work of Rupture [J g−1]"": null, ""±.3"": null, ""Electrical Conductivity [MS m−1]"": 3.52, ""±.4"": 0.48, ""Thermal Conductivity [W m−1 K−1]"": 213, ""±.5"": 42.87, ""Tensile (Gpa)"": 0.992, ""Unnamed: 19"": null}",,,,1.6,,,,0.62,0.06,0.992,,137.0,30.0,,,1.31,0.18,,,,,213.0,42.87,1600.0,0.625,0.000625,,,620000.0,raw_value_as_GPa,0.992,992000000.0,137000000.0,,,0.0131,,3520000.0,2200.0,213.0,0.625,,3.52,,,0.48,,,3.52,1.6,2200.0,2.2,SWNT-Raw,False,,,
rec_f8e2b6a26ecb,RadarFigureSource.xlsx,Radar,5,2,D-PBO-CNTFs,,D-PBO-CNTFs,,,,,,,,,,,CNT_or_CNT_hybrid,fiber_yarn,,,,,,,,,,,derived radar/plot workbook,derived_plot_workbook,strict_candidate_missing_conditions,internal_seed_not_public,needs_reference_unit_condition_review,source_compilation,,"{""Name"": ""D-PBO-CNTFs"", ""Comments"": null, ""Density [g cm−3] ±"": 1.4, ""Specific Volume [cm3g-1]"": 0.7142857142857143, ""Tenacity  [N tex−1 = GPa/SG = GPa/(g/cm^3)]"": 5.8, ""Initial Modulus [N tex−1 = GPa/SG = GPa/(g/cm^3)]"": 122.4, ""Work of Rupture [J g−1]"": 121.64285714285715, ""E Cond [MS m^2/g]"": 2.0714285714285716, ""Thermal Conductivity [W m−1 K−1]"": null, ""Electrical Conductivity [MS m−1]"": 2.9, ""Tensile [GPa]"": 8.12, ""G:D Ratio"": null, ""Publication"": null, ""Unnamed: 14"": null, ""Unnamed: 15"": null}",,,,1.4,,,,,,8.12,,,,,,,,121.64285714285715,,,,,,1400.0,0.7142857142857143,0.0007142857142857,,,,raw_value_as_GPa,8.12,8119999999.999999,,,,,121642.85714285716,2900000.0,2071.4285714285716,,0.7142857142857143,2.0714285714285716,2.9,,,,,,2.9,1.4,2071.4285714285716,2.0714285714285716,D-PBO-CNTFs,False,,,
rec_298366b15573,RadarFigureSource.xlsx,Fibers With Error,5,2,D-PBO-CNTFs,,D-PBO-CNTFs,,,,,,,,,,,CNT_or_CNT_hybrid,fiber_yarn,,,,,,,,,,,derived radar/plot workbook,derived_plot_workbook,strict_candidate_missing_conditions,internal_seed_not_public,needs_reference_unit_condition_review,source_compilation,,"{""Name"": ""D-PBO-CNTFs"", ""Comments"": null, ""Density [g cm−3] ±"": 1.4, ""Unnamed: 4"": null, ""1/Density [cm3g-1]"": 0.7142857142857143, ""Tenacity [N tex−1]"": 5.8, ""±"": 0.1, ""Initial Modulus [N tex−1]"": 122.4, ""±.1"": 5.9, ""Elongation [%]"": 5, ""±.2"": 0.6, ""Work of Rupture [J g−1]"": null, ""±.3"": null, ""Electrical Conductivity [MS m−1]"": 2.9, ""±.4"": null, ""Thermal Conductivity [W m−1 K−1]"": null, ""±.5"": null, ""Tensile (Gpa)"": 8.12, ""Unnamed: 19"": null}",,,,1.4,,,,5.8,0.1,8.12,,122.4,5.9,,,5.0,0.6,,,,,,,1400.0,0.7142857142857143,0.0007142857142857,,,5800000.0,raw_value_as_GPa,8.12,8119999999.999999,122400000.0,,,0.05,,2900000.0,2071.4285714285716,,0.7142857142857143,,2.9,,,,,,2.9,1.4,2071.4285714285716,2.0714285714285716,D-PBO-CNTFs,False,,,
rec_212fa86cda7c,XiaO_DATA.xlsx,Sheet1,102,1,Metal,Metal,Ni,http://www.matweb.com/      &        10.1126/science.1228064,10.1126/science.1228064,http://www.matweb.com/,,,,,,,,metal_comparator,fiber_yarn,,,,,,,,,,,OriginPro export from Xiao Ashby plot workbook,exported_table,context_comparator,internal_seed_not_public,needs_reference_unit_condition_review,source_compilation,,"{""record_label"": ""Metal"", ""notes"": ""Ni"", ""citation_raw"": ""http://www.matweb.com/      &        10.1126/science.1228064"", ""diameter_um_raw"": null, ""diameter_um_error_raw"": null, ""density_g_cm3_raw"": 8.73, ""density_g_cm3_error_raw"": null, ""linear_density_tex_raw"": null, ""linear_density_tex_error_raw"": null, ""tenacity_N_tex_raw"": 0.0357, ""tenacity_N_tex_error_raw"": null, ""tensile_strength_GPa_raw"": null, ""tensile_strength_GPa_error_raw"": null, ""initial_modulus_N_tex_raw"": null, ""initial_modulus_N_tex_error_raw"": null, ""initial_modulus_GPa_raw"": 170, ""initial_modulus_GPa_error_raw"": null, ""breaking_strain_pct_raw"": null, ""breaking_strain_pct_error_raw"": null, ""rupture_work_J_g_raw"": null, ""rupture_work_J_g_error_raw"": null, ""electrical_conductivity_S_cm_raw"": 153648, ""electrical_conductivity_S_cm_error_raw"": null, ""thermal_conductivity_W_mK_raw"": 91.4, ""thermal_conductivity_W_mK_error_raw"": null}",Ni,,,8.73,,,,0.0357,,,,,,170.0,,,,,,153648.0,,91.4,,8730.0,0.1145475372279496,0.0001145475372279,,,35700.0,,,,,170.0,170000000000.0,,,15364800.0,1760.0,91.4,,,,,,,,10.1126/science.1228064,15.3648,8.73,1760.0,1.76,Metal: Ni,False,,,
rec_8b0d923cca68,RadarFigureSource.xlsx,Fibers With Error,4,2,PBO-CNTFs,,PBO-CNTFs,,,,,,,,,,,CNT_or_CNT_hybrid,fiber_yarn,,,,,,,,,,,derived radar/plot workbook,derived_plot_workbook,strict_candidate_missing_conditions,internal_seed_not_public,needs_reference_unit_condition_review,source_compilation,,"{""Name"": ""PBO-CNTFs"", ""Comments"": null, ""Density [g cm−3] ±"": 1.26, ""Unnamed: 4"": null, ""1/Density [cm3g-1]"": 0.7936507936507936, ""Tenacity [N tex−1]"": 4.5, ""±"": 0.2, ""Initial Modulus [N tex−1]"": 130.5, ""±.1"": 7.4, ""Elongation [%]"": 4, ""±.2"": 0.7, ""Work of Rupture [J g−1]"": null, ""±.3"": null, ""Electrical Conductivity [MS m−1]"": 2.2, ""±.4"": null, ""Thermal Conductivity [W m−1 K−1]"": null, ""±.5"": null, ""Tensile (Gpa)"": 5.67, ""Unnamed: 19"": null}",,,,1.26,,,,4.5,0.2,5.67,,130.5,7.4,,,4.0,0.7,,,,,,,1260.0,0.7936507936507936,0.0007936507936507,,,4500000.0,raw_value_as_GPa,5.67,5670000000.0,130500000.0,,,0.04,,2200000.0,1746.031746031746,,0.7936507936507936,,2.2,,,,,,2.2,1.26,1746.031746031746,1.746031746031746,PBO-CNTFs,False,,,
rec_a1096e0ad058,RadarFigureSource.xlsx,Radar,4,2,PBO-CNTFs,,PBO-CNTFs,,,,,,,,,,,CNT_or_CNT_hybrid,fiber_yarn,,,,,,,,,,,derived radar/plot workbook,derived_plot_workbook,strict_candidate_missing_conditions,internal_seed_not_public,needs_reference_unit_condition_review,source_compilation,,"{""Name"": ""PBO-CNTFs"", ""Comments"": null, ""Density [g cm−3] ±"": 1.26, ""Specific Volume [cm3g-1]"": 0.7936507936507936, ""Tenacity  [N tex−1 = GPa/SG = GPa/(g/cm^3)]"": 4.5, ""Initial Modulus [N tex−1 = GPa/SG = GPa/(g/cm^3)]"": 130.5, ""Work of Rupture [J g−1]"": null, ""E Cond [MS m^2/g]"": 1.7460317460317463, ""Thermal Conductivity [W m−1 K−1]"": null, ""Electrical Conductivity [MS m−1]"": 2.2, ""Tensile [GPa]"": 5.67, ""G:D Ratio"": null, ""Publication"": null, ""Unnamed: 14"": null, ""Unnamed: 15"": null}",,,,1.26,,,,,,5.67,,,,,,,,,,,,,,1260.0,0.7936507936507936,0.0007936507936507,,,,raw_value_as_GPa,5.67,5670000000.0,,,,,,2200000.0,1746.0317460317465,,0.7936507936507936,1.7460317460317465,2.2,,,,,,2.2,1.26,1746.031746031746,1.746031746031746,PBO-CNTFs,False,,,
rec_1ea88a98e667,RadarFigureSource.xlsx,Fibers With Error,86,2,Pasquali paper,,S-DWNT (1700C),,,,,,,,,,,CNT_or_CNT_hybrid,fiber_yarn,DWCNT,,,,,,,,,,derived radar/plot workbook,derived_plot_workbook,strict_candidate_missing_conditions,internal_seed_not_public,needs_reference_unit_condition_review,source_compilation,,"{""Name"": ""Pasquali paper"", ""Comments"": ""S-DWNT (1700C)"", ""Density [g cm−3] ±"": 1.71, ""Unnamed: 4"": null, ""1/Density [cm3g-1]"": 0.5847953216374269, ""Tenacity [N tex−1]"": 3.84, ""±"": null, ""Initial Modulus [N tex−1]"": 368, ""±.1"": null, ""Elongation [%]"": null, ""±.2"": null, ""Work of Rupture [J g−1]"": 33.76, ""±.3"": null, ""Electrical Conductivity [MS m−1]"": 2.22, ""±.4"": null, ""Thermal Conductivity [W m−1 K−1]"": 482, ""±.5"": null, ""Tensile (Gpa)"": null, ""Unnamed: 19"": null}",,,,1.71,,,,3.84,,,,368.0,,,,,,33.76,,,,482.0,,1710.0,0.5847953216374269,0.0005847953216374,,,3840000.0,,,,368000000.0,,,,33760.0,2220000.0,1298.2456140350878,482.0,0.5847953216374269,,2.22,,,,,,2.22,1.71,1298.2456140350878,1.2982456140350878,Pasquali paper: S-DWNT (1700C),False,,,
rec_cedbdadfb972,RadarFigureSource.xlsx,Fibers With Error,14,2,S·DW:1700℃,,S·DW:1700℃,,,,,,,,,,,CNT_or_CNT_hybrid,fiber_yarn,SWCNT_DWCNT_mix,,heat_treated,1700.0,,,,,,,derived radar/plot workbook,derived_plot_workbook,strict_candidate_missing_conditions,internal_seed_not_public,needs_reference_unit_condition_review,source_compilation,,"{""Name"": ""S·DW:1700℃"", ""Comments"": null, ""Density [g cm−3] ±"": 1.71, ""Unnamed: 4"": null, ""1/Density [cm3g-1]"": 0.5847953216374269, ""Tenacity [N tex−1]"": 3.84, ""±"": 0.42, ""Initial Modulus [N tex−1]"": 368, ""±.1"": 13, ""Elongation [%]"": 1.53, ""±.2"": 0.21, ""Work of Rupture [J g−1]"": 33.76, ""±.3"": 7.09, ""Electrical Conductivity [MS m−1]"": 2.22, ""±.4"": 0.34, ""Thermal Conductivity [W m−1 K−1]"": 482, ""±.5"": 63, ""Tensile (Gpa)"": 6.5664, ""Unnamed: 19"": null}",,,,1.71,,,,3.84,0.42,6.5664,,368.0,13.0,,,1.53,0.21,33.76,7.09,,,482.0,63.0,1710.0,0.5847953216374269,0.0005847953216374,,,3840000.0,raw_value_as_GPa,6.5664,6566400000.0,368000000.0,,,0.0153,33760.0,2220000.0,1298.2456140350878,482.0,0.5847953216374269,,2.22,,,0.34,,,2.22,1.71,1298.2456140350878,1.2982456140350878,S·DW:1700℃,False,,,
rec_76d2c69a04a4,RadarFigureSource.xlsx,Radar,14,2,S·DW:1700℃,,Heat Solution-Spun CNTF,,,,,,,,,,,CNT_or_CNT_hybrid,fiber_yarn,SWCNT_DWCNT_mix,solution_spun,heat_treated,1700.0,,,,,,,derived radar/plot workbook,derived_plot_workbook,strict_candidate_missing_conditions,internal_seed_not_public,needs_reference_unit_condition_review,source_compilation,,"{""Name"": ""S·DW:1700℃"", ""Comments"": ""Heat Solution-Spun CNTF"", ""Density [g cm−3] ±"": 1.71, ""Specific Volume [cm3g-1]"": 0.5847953216374269, ""Tenacity  [N tex−1 = GPa/SG = GPa/(g/cm^3)]"": 3.84, ""Initial Modulus [N tex−1 = GPa/SG = GPa/(g/cm^3)]"": 368, ""Work of Rupture [J g−1]"": 33.76, ""E Cond [MS m^2/g]"": 1.2982456140350878, ""Thermal Conductivity [W m−1 K−1]"": 482, ""Electrical Conductivity [MS m−1]"": 2.22, ""Tensile [GPa]"": 6.5664, ""G:D Ratio"": null, ""Publication"": null, ""Unnamed: 14"": null, ""Unnamed: 15"": null}",,,,1.71,,,,,,6.5664,,,,,,,,33.76,,,,482.0,,1710.0,0.5847953216374269,0.0005847953216374,,,,raw_value_as_GPa,6.5664,6566400000.0,,,,,33760.0,2220000.0,1298.2456140350878,482.0,0.5847953216374269,1.2982456140350878,2.22,,,,,,2.22,1.71,1298.2456140350878,1.2982456140350878,S·DW:1700℃: Heat Solution-Spun CNTF,False,,,
rec_d993a9d955d3,RadarFigureSource.xlsx,Fibers With Error,13,2,S·DW:1400℃,,S·DW:1400℃,,,,,,,,,,,CNT_or_CNT_hybrid,fiber_yarn,SWCNT_DWCNT_mix,,heat_treated,1400.0,,,,,,,derived radar/plot workbook,derived_plot_workbook,strict_candidate_missing_conditions,internal_seed_not_public,needs_reference_unit_condition_review,source_compilation,,"{""Name"": ""S·DW:1400℃"", ""Comments"": null, ""Density [g cm−3] ±"": 1.88, ""Unnamed: 4"": null, ""1/Density [cm3g-1]"": 0.5319148936170213, ""Tenacity [N tex−1]"": 2.74, ""±"": 0.18, ""Initial Modulus [N tex−1]"": 252, ""±.1"": 12, ""Elongation [%]"": 1.82, ""±.2"": 0.16, ""Work of Rupture [J g−1]"": 29.08, ""±.3"": 4.94, ""Electrical Conductivity [MS m−1]"": 1.86, ""±.4"": 0.56, ""Thermal Conductivity [W m−1 K−1]"": null, ""±.5"": null, ""Tensile (Gpa)"": 5.1512, ""Unnamed: 19"": null}",,,,1.88,,,,2.74,0.18,5.1512,,252.0,12.0,,,1.82,0.16,29.08,4.94,,,,,1880.0,0.5319148936170213,0.000531914893617,,,2740000.0,raw_value_as_GPa,5.1512,5151200000.0,252000000.0,,,0.0182,29080.0,1860000.0,989.3617021276596,,0.5319148936170213,,1.86,,,0.56,,,1.86,1.88,989.3617021276596,0.9893617021276595,S·DW:1400℃,False,,,
rec_42149da6dd33,RadarFigureSource.xlsx,Radar,13,2,S·DW:1400℃,,Heat Solution-Spun CNTF,,,,,,,,,,,CNT_or_CNT_hybrid,fiber_yarn,SWCNT_DWCNT_mix,solution_spun,heat_treated,1400.0,,,,,,,derived radar/plot workbook,derived_plot_workbook,strict_candidate_missing_conditions,internal_seed_not_public,needs_reference_unit_condition_review,source_compilation,,"{""Name"": ""S·DW:1400℃"", ""Comments"": ""Heat Solution-Spun CNTF"", ""Density [g cm−3] ±"": 1.88, ""Specific Volume [cm3g-1]"": 0.5319148936170213, ""Tenacity  [N tex−1 = GPa/SG = GPa/(g/cm^3)]"": 2.74, ""Initial Modulus [N tex−1 = GPa/SG = GPa/(g/cm^3)]"": 252, ""Work of Rupture [J g−1]"": 29.08, ""E Cond [MS m^2/g]"": 0.9893617021276597, ""Thermal Conductivity [W m−1 K−1]"": null, ""Electrical Conductivity [MS m−1]"": 1.86, ""Tensile [GPa]"": 5.1512, ""G:D Ratio"": null, ""Publication"": null, ""Unnamed: 14"": null, ""Unnamed: 15"": null}",,,,1.88,,,,,,5.1512,,,,,,,,29.08,,,,,,1880.0,0.5319148936170213,0.000531914893617,,,,raw_value_as_GPa,5.1512,5151200000.0,,,,,29080.0,1860000.0,989.3617021276598,,0.5319148936170213,0.9893617021276596,1.86,,,,,,1.86,1.88,989.3617021276596,0.9893617021276595,S·DW:1400℃: Heat Solution-Spun CNTF,False,,,
rec_81eb1bbffc48,RadarFigureSource.xlsx,Radar,70,2,ASTM A36 Steel,,ASTM A36 Steel,,,,,,,,,,,metal_comparator,fiber_yarn,,,,,,,,,,,derived radar/plot workbook,derived_plot_workbook,context_comparator,internal_seed_not_public,needs_reference_unit_condition_review,source_compilation,,"{""Name"": ""ASTM A36 Steel"", ""Comments"": null, ""Density [g cm−3] ±"": 7.85, ""Specific Volume [cm3g-1]"": 0.12738853503184713, ""Tenacity  [N tex−1 = GPa/SG = GPa/(g/cm^3)]"": 0.061146496815286625, ""Initial Modulus [N tex−1 = GPa/SG = GPa/(g/cm^3)]"": 25.477707006369428, ""Work of Rupture [J g−1]"": 6, ""E Cond [MS m^2/g]"": 0.8866242038216561, ""Thermal Conductivity [W m−1 K−1]"": 50.1, ""Electrical Conductivity [MS m−1]"": 6.96, ""Tensile [GPa]"": 0.48, ""G:D Ratio"": null, ""Publication"": null, ""Unnamed: 14"": null, ""Unnamed: 15"": null}",,,,7.85,,,,,,0.48,,,,,,,,6.0,,,,50.1,,7850.0,0.1273885350318471,0.0001273885350318,,,,raw_value_as_GPa,0.48,480000000.0,,,,,6000.0,6960000.0,886.6242038216561,50.1,0.1273885350318471,0.8866242038216561,6.96,,,,,,6.96,7.85,886.624203821656,0.886624203821656,ASTM A36 Steel,False,,,
rec_7c59bae10273,RadarFigureSource.xlsx,Fibers With Error,15,2,S·DW:2000℃,,S·DW:2000℃,,,,,,,,,,,CNT_or_CNT_hybrid,fiber_yarn,SWCNT_DWCNT_mix,,heat_treated,2000.0,,,,,,,derived radar/plot workbook,derived_plot_workbook,strict_candidate_missing_conditions,internal_seed_not_public,needs_reference_unit_condition_review,source_compilation,,"{""Name"": ""S·DW:2000℃"", ""Comments"": null, ""Density [g cm−3] ±"": 1.58, ""Unnamed: 4"": null, ""1/Density [cm3g-1]"": 0.6329113924050632, ""Tenacity [N tex−1]"": 2.93, ""±"": 0.33, ""Initial Modulus [N tex−1]"": 372, ""±.1"": 5, ""Elongation [%]"": 1.15, ""±.2"": 0.26, ""Work of Rupture [J g−1]"": 17.55, ""±.3"": 5.18, ""Electrical Conductivity [MS m−1]"": 1.22, ""±.4"": 0.32, ""Thermal Conductivity [W m−1 K−1]"": null, ""±.5"": null, ""Tensile (Gpa)"": 4.6294, ""Unnamed: 19"": null}",,,,1.58,,,,2.93,0.33,4.6294,,372.0,5.0,,,1.15,0.26,17.55,5.18,,,,,1580.0,0.6329113924050632,0.000632911392405,,,2930000.0,raw_value_as_GPa,4.6294,4629400000.0,372000000.0,,,0.0115,17550.0,1220000.0,772.1518987341772,,0.6329113924050632,,1.22,,,0.32,,,1.22,1.58,772.1518987341772,0.7721518987341771,S·DW:2000℃,False,,,
rec_82d79c517600,RadarFigureSource.xlsx,Radar,15,2,S·DW:2000℃,,Heat Solution-Spun CNTF,,,,,,,,,,,CNT_or_CNT_hybrid,fiber_yarn,SWCNT_DWCNT_mix,solution_spun,heat_treated,2000.0,,,,,,,derived radar/plot workbook,derived_plot_workbook,strict_candidate_missing_conditions,internal_seed_not_public,needs_reference_unit_condition_review,source_compilation,,"{""Name"": ""S·DW:2000℃"", ""Comments"": ""Heat Solution-Spun CNTF"", ""Density [g cm−3] ±"": 1.58, ""Specific Volume [cm3g-1]"": 0.6329113924050632, ""Tenacity  [N tex−1 = GPa/SG = GPa/(g/cm^3)]"": 2.93, ""Initial Modulus [N tex−1 = GPa/SG = GPa/(g/cm^3)]"": 372, ""Work of Rupture [J g−1]"": 17.55, ""E Cond [MS m^2/g]"": 0.7721518987341771, ""Thermal Conductivity [W m−1 K−1]"": null, ""Electrical Conductivity [MS m−1]"": 1.22, ""Tensile [GPa]"": 4.6294, ""G:D Ratio"": null, ""Publication"": null, ""Unnamed: 14"": null, ""Unnamed: 15"": null}",,,,1.58,,,,,,4.6294,,,,,,,,17.55,,,,,,1580.0,0.6329113924050632,0.000632911392405,,,,raw_value_as_GPa,4.6294,4629400000.0,,,,,17550.0,1220000.0,772.1518987341772,,0.6329113924050632,0.7721518987341771,1.22,,,,,,1.22,1.58,772.1518987341772,0.7721518987341771,S·DW:2000℃: Heat Solution-Spun CNTF,False,,,
rec_f1e1f0f128dd,XiaO_DATA.xlsx,Sheet1,4,1,This work-Fully DD,This work-Fully DD,This Work-Fully DD,,,,,,,,,,,CNT_or_CNT_hybrid,fiber_yarn,,,fully_double_drawn,,,,,,,,OriginPro export from Xiao Ashby plot workbook,exported_table,strict_candidate_missing_conditions,internal_seed_not_public,needs_reference_unit_condition_review,source_compilation,,"{""record_label"": ""This work-Fully DD"", ""notes"": ""This Work-Fully DD"", ""citation_raw"": null, ""diameter_um_raw"": 20, ""diameter_um_error_raw"": null, ""density_g_cm3_raw"": 1.3972672686651, ""density_g_cm3_error_raw"": 0.0137027758221651, ""linear_density_tex_raw"": 0.404, ""linear_density_tex_error_raw"": null, ""tenacity_N_tex_raw"": 3.2192215, ""tenacity_N_tex_error_raw"": 0.0672833863075426, ""tensile_strength_GPa_raw"": 4.49834264437525, ""tensile_strength_GPa_error_raw"": 0.113622422988725, ""initial_modulus_N_tex_raw"": 138.45269, ""initial_modulus_N_tex_error_raw"": 6.32524354398152, ""initial_modulus_GPa_raw"": 193.455411995636, ""initial_modulus_GPa_error_raw"": null, ""breaking_strain_pct_raw"": 3.901975, ""breaking_strain_pct_error_raw"": 0.166360592914909, ""rupture_work_J_g_raw"": 75.0727925, ""rupture_work_J_g_error_raw"": 5.23760810173583, ""electrical_conductivity_S_cm_raw"": 10700, ""electrical_conductivity_S_cm_error_raw"": null, ""thermal_conductivity_W_mK_raw"": 353.9, ""thermal_conductivity_W_mK_error_raw"": null}",This Work-Fully DD,20.0,,1.3972672686651,0.0137027758221651,0.404,,3.2192215,0.0672833863075426,4.49834264437525,0.113622422988725,138.45269,6.32524354398152,193.455411995636,,3.901975,0.166360592914909,75.0727925,5.23760810173583,10700.0,,353.9,,1397.2672686651,0.7156826917983736,0.0007156826917983,2e-05,4.04e-07,3219221.5,raw_value_as_GPa,4.49834264437525,4498342644.37525,138452690.0,193.455411995636,193455411995.636,0.03901975,75072.79250000001,1070000.0,765.7804802242598,353.9,,,,,,,,,1.07,1.3972672686651,765.7804802242598,0.7657804802242598,This Work-Fully DD,False,,,
rec_02c0d3e87828,RadarFigureSource.xlsx,Radar,6,2,Xioa-Boies Fully DD,,Fully Double-Drawn CNTF,https://www.science.org/doi/10.1126/sciadv.abq3515,10.1126/sciadv.abq3515,https://www.science.org/doi/10.1126/sciadv.abq3515,,,,,,,,CNT_or_CNT_hybrid,fiber_yarn,,,raw;fully_double_drawn,,,,,,,,derived radar/plot workbook,derived_plot_workbook,strict_candidate_missing_conditions,internal_seed_not_public,needs_reference_unit_condition_review,source_compilation,,"{""Name"": ""Xioa-Boies Fully DD"", ""Comments"": ""Fully Double-Drawn CNTF"", ""Density [g cm−3] ±"": 1.4, ""Specific Volume [cm3g-1]"": 0.7142857142857143, ""Tenacity  [N tex−1 = GPa/SG = GPa/(g/cm^3)]"": 3.22, ""Initial Modulus [N tex−1 = GPa/SG = GPa/(g/cm^3)]"": 138, ""Work of Rupture [J g−1]"": 75, ""E Cond [MS m^2/g]"": 0.7642857142857143, ""Thermal Conductivity [W m−1 K−1]"": 354, ""Electrical Conductivity [MS m−1]"": 1.07, ""Tensile [GPa]"": 4.508, ""G:D Ratio"": null, ""Publication"": ""https://www.science.org/doi/10.1126/sciadv.abq3515"", ""Unnamed: 14"": null, ""Unnamed: 15"": null}",,,,1.4,,,,,,4.508,,,,,,,,75.0,,,,354.0,,1400.0,0.7142857142857143,0.0007142857142857,,,,raw_value_as_GPa,4.508,4508000000.0,,,,,75000.0,1070000.0,764.2857142857143,354.0,0.7142857142857143,0.7642857142857143,1.07,,,,,10.1126/sciadv.abq3515,1.07,1.4,764.2857142857143,0.7642857142857143,Xioa-Boies Fully DD: Fully Double-Drawn CNTF,False,"Simultaneously enhanced tenacity, rupture work, and thermal conductivity of carbon nanotube fibers by raising effective tube portion",2022.0,Science Advances
rec_2498a792955e,RadarFigureSource.xlsx,Fibers With Error,6,2,This Work-Fully DD,,Fully Double-Drawn CNTF,,,,,,,,,,,CNT_or_CNT_hybrid,fiber_yarn,,,raw;fully_double_drawn,,,,,,,,derived radar/plot workbook,derived_plot_workbook,strict_candidate_missing_conditions,internal_seed_not_public,needs_reference_unit_condition_review,source_compilation,,"{""Name"": ""This Work-Fully DD"", ""Comments"": ""Fully Double-Drawn CNTF"", ""Density [g cm−3] ±"": 1.4, ""Unnamed: 4"": 0.01, ""1/Density [cm3g-1]"": 0.7142857142857143, ""Tenacity [N tex−1]"": 3.22, ""±"": 0.07, ""Initial Modulus [N tex−1]"": 138, ""±.1"": 6, ""Elongation [%]"": 3.9, ""±.2"": 0.2, ""Work of Rupture [J g−1]"": 75, ""±.3"": 5, ""Electrical Conductivity [MS m−1]"": 1.07, ""±.4"": null, ""Thermal Conductivity [W m−1 K−1]"": 354, ""±.5"": null, ""Tensile (Gpa)"": 4.508, ""Unnamed: 19"": null}",,,,1.4,,,,3.22,0.07,4.508,,138.0,6.0,,,3.9,0.2,75.0,5.0,,,354.0,,1400.0,0.7142857142857143,0.0007142857142857,,,3220000.0,raw_value_as_GPa,4.508,4508000000.0,138000000.0,,,0.039,75000.0,1070000.0,764.2857142857143,354.0,0.7142857142857143,,1.07,,,,,,1.07,1.4,764.2857142857143,0.7642857142857143,This Work-Fully DD: Fully Double-Drawn CNTF,False,,,
rec_0b07a4d12b8e,RadarFigureSource.xlsx,Radar,69,2,AERMet Steel,,AERMet Steel,Carpenter AerMet® 340 Datasheet,,,,,,,,,,metal_comparator,fiber_yarn,,,,,,,,,,,derived radar/plot workbook,derived_plot_workbook,context_comparator,internal_seed_not_public,needs_reference_unit_condition_review,source_compilation,,"{""Name"": ""AERMet Steel"", ""Comments"": null, ""Density [g cm−3] ±"": 7.86, ""Specific Volume [cm3g-1]"": 0.1272264631043257, ""Tenacity  [N tex−1 = GPa/SG = GPa/(g/cm^3)]"": 0.30916030534351147, ""Initial Modulus [N tex−1 = GPa/SG = GPa/(g/cm^3)]"": 24.427480916030532, ""Work of Rupture [J g−1]"": 17.5, ""E Cond [MS m^2/g]"": 0.7506361323155216, ""Thermal Conductivity [W m−1 K−1]"": 54, ""Electrical Conductivity [MS m−1]"": 5.9, ""Tensile [GPa]"": 2.43, ""G:D Ratio"": null, ""Publication"": ""Carpenter AerMet® 340 Datasheet"", ""Unnamed: 14"": null, ""Unnamed: 15"": null}",,,,7.86,,,,,,2.43,,,,,,,,17.5,,,,54.0,,7860.0,0.1272264631043257,0.0001272264631043,,,,raw_value_as_GPa,2.43,2430000000.0,,,,,17500.0,5900000.0,750.6361323155216,54.0,0.1272264631043257,0.7506361323155216,5.9,,,,,,5.9,7.86,750.6361323155216,0.7506361323155216,AERMet Steel,False,,,
