Repository: gs-stanford/CarbonNanotubes

# Carbon Property Tables

CPT compares published carbon-material properties, preserves source citations,
and produces scientific figures through its website and Python/HTTP interfaces.

- [Property explorer](https://carbonnanotubes.onrender.com)
- [API guide](https://carbonnanotubes.onrender.com/api-guide)
- [Python tutorial](docs/API_TUTORIAL.md)
- [Processing tools and MCP](docs/PROCESSING_TOOLS.md)
- [Deployment instructions](web/DEPLOYMENT.md)

## Public Software, Private Backend

This repository contains website/API code, the Python client, MCP adapter,
schemas and administrative import tools. It does not distribute the source
papers, full-text extractions, workbooks, validation receipts or complete
measurement tables. Production reads its versioned release and processing
inputs from PostgreSQL. The API supplies figures, bibliographic search,
bounded top selections and selected calculations, not a bulk-data export.

The active release is available at `/api/v1/release`; processing-resource
versions are returned by `/api/v1/analysis/transport`. Pin both for reproducible
analysis. A DOI identifies a publication, not necessarily a comparable specimen.
Inspect the conditions and comparison qualifications attached to each result.

## Development

Use Node 22 or later. In `web`, run `npm ci` and `npm run build`. A public checkout
builds without scientific data. To serve results, configure `DATABASE_URL` and
admit an authorized private release following the deployment instructions.
Then run `npm run dev` and open the reported local URL.

The Python SDK is in `python/`; `python -m pip install ./python` installs the
current source version. Version 0.4.1 adds the MIT licence; this repository
version does not imply that a matching package has been uploaded to PyPI.
The MCP download contains only adapter code, dependencies, instructions and
licences. Users connect their own assistant and obtain their own paper access.

## Release Checks

Before publishing code, run `python scripts/check_public_repository.py`.
For an authorized private data release, run the source/integrity checks and
`npm run db:test-public-import` with the private tables available. Import is
transactional and checks hashes and row counts. Source PDFs and validation
artifacts must never be placed in `web/public` or committed to Git.

## Rights

CPT-authored software uses [MIT](LICENSE). See [Data and Source Rights](DATA_RIGHTS.md)
for the limited CC BY 4.0 grant on CPT-owned released annotations/results and
the exclusions for third-party content. Citation does not replace permission.
Current-tree cleanup does not erase previous Git history or third-party copies.

File: reports/v1_benchmark_sources/commercial-research.json
{
  "schema": "cpt-commercial-benchmark-research-v1",
  "researched_on": "2026-10-01",
  "status": "seven_proposed_additions_pending_parent_human_review",
  "measurement_class": "manufacturer_reference_typical_or_nominal_not_same_specimen",
  "public_records": {
    "paths": ["data/public/public_records_v0.csv", "web/data/public/public_records_v0.csv"],
    "row_count_each": 1363,
    "sha256_each": "c395365f991198cad9ef434a62add400a094044f8075f8ae553b44c8b41393be",
    "new_carbon_grade_name_or_label_collisions": []
  },
  "conventions": {
    "null": "not reported or not verified; never zero",
    "same_specimen_pairing_established": false,
    "human_validation_completed": false,
    "initial_modulus_mapping": "Do not silently map tensile/chord modulus to measured initial modulus.",
    "normalization": "g/cm3 * 1000 -> kg/m3; MPa / 1000 -> GPa; percent / 100 -> fraction",
    "date_policy": "Printed revision preferred; copyright year is not an exact issue date; HTML with no date retains null."
  },
  "candidates": [
    {
      "candidate_id": "toray-t1200",
      "manufacturer": "Toray",
      "grade": "T1200",
      "family": "PAN carbon fiber",
      "tow_filaments": null,
      "sizing": null,
      "density_kg_m3": 1820,
      "tensile_strength_GPa": 8.0,
      "tensile_modulus_GPa": 315,
      "modulus_definition": "manufacturer tensile modulus; interval unspecified",
      "breaking_strain_fraction": 0.025,
      "electrical_conductivity_S_m": null,
      "thermal_conductivity_W_mK": null,
      "test_standard": null,
      "temperature_C": null,
      "relative_humidity_percent": null,
      "gauge_length_mm": null,
      "source_url": "https://toray-cfe.com/en/products/torayca-carbon-fibers/product-selector/",
      "source_locator": "T1200 grade table under Intermediate Modulus",
      "source_date": null,
      "reported_values": {"density_g_cm3": 1.82, "strength_MPa": 8000, "modulus_GPa": 315, "elongation_percent": 2.5},
      "verification": "official_HTML_table_inspected",
      "notes": "Use direct SI selector values. Do not convert rounded 46 Msi from the 2023 announcement and replace 315 GPa. Tow and sizing left unspecified for this source."
    },
    {
      "candidate_id": "toray-m40x",
      "manufacturer": "Toray",
      "grade": "M40X",
      "family": "PAN carbon fiber",
      "tow_filaments": null,
      "sizing": null,
      "density_kg_m3": 1790,
      "tensile_strength_GPa": 5.5,
      "tensile_modulus_GPa": 377,
      "modulus_definition": "manufacturer tensile modulus; interval unspecified",
      "breaking_strain_fraction": 0.015,
      "electrical_conductivity_S_m": null,
      "thermal_conductivity_W_mK": null,
      "test_standard": null,
      "temperature_C": null,
      "relative_humidity_percent": null,
      "gauge_length_mm": null,
      "source_url": "https://toray-cfe.com/en/products/torayca-carbon-fibers/product-selector/",
      "source_locator": "High Modulus, M40X grade table",
      "source_date": null,
      "reported_values": {"density_g_cm3": 1.79, "strength_MPa": 5500, "modulus_GPa": 377, "elongation_percent": 1.5},
      "verification": "official_HTML_table_inspected",
      "notes": "Distinct from existing M40J/M40JB; do not borrow their density or conductivity."
    },
    {
      "candidate_id": "hexcel-im11-12k",
      "manufacturer": "Hexcel",
      "grade": "HexTow IM11",
      "family": "PAN carbon fiber",
      "tow_filaments": 12000,
      "sizing": "12K packaging lists GP or R, 0.9%; typical properties not separated by sizing",
      "density_kg_m3": 1790,
      "tensile_strength_GPa": 6.6,
      "tensile_modulus_GPa": 324,
      "modulus_definition": "chord 1000-6000 microstrain",
      "breaking_strain_fraction": 0.02,
      "electrical_conductivity_S_m": null,
      "thermal_conductivity_W_mK": null,
      "test_standard": null,
      "temperature_C": null,
      "relative_humidity_percent": null,
      "gauge_length_mm": null,
      "source_url": "https://www.hexcel.com/wp-content/uploads/2026/02/IM11_HexTow_DataSheet.pdf",
      "source_locator": "PDF p.1 Typical Fiber Properties; packaging table",
      "source_date": null,
      "source_copyright_year": 2026,
      "reported_values": {"density_g_cm3": 1.79, "strength_MPa": 6600, "modulus_GPa": 324, "elongation_percent": 2.0},
      "verification": "official_PDF_text_and_visual_table_checked",
      "notes": "Never twisted. Same mechanical values cover 6K and 12K; propose only one record."
    },
    {
      "candidate_id": "hexcel-im9-24k",
      "manufacturer": "Hexcel",
      "grade": "HexTow IM9",
      "family": "PAN carbon fiber",
      "tow_filaments": 24000,
      "sizing": "GS 0.5%",
      "density_kg_m3": 1790,
      "tensile_strength_GPa": 6.3,
      "tensile_modulus_GPa": 294,
      "modulus_definition": "chord 1000-6000 microstrain",
      "breaking_strain_fraction": 0.019,
      "electrical_conductivity_S_m": null,
      "thermal_conductivity_W_mK": null,
      "test_standard": null,
      "temperature_C": null,
      "relative_humidity_percent": null,
      "gauge_length_mm": null,
      "source_url": "https://www.hexcel.com/wp-content/uploads/2025/12/IM9_HexTow_DataSheet.pdf",
      "source_locator": "PDF p.1 Typical Fiber Properties; p.2 CTA 535 NV25",
      "source_date": null,
      "source_copyright_year": 2025,
      "reported_values": {"density_g_cm3": 1.79, "strength_MPa": 6300, "modulus_GPa": 294, "elongation_percent": 1.9},
      "verification": "official_PDF_text_and_visual_table_checked",
      "notes": "Never twisted; manufacturer typical fiber values, not laminate values."
    },
    {
      "candidate_id": "toray-m55jb-6k",
      "manufacturer": "Toray",
      "grade": "M55J 6K / M55JB 6K 50B",
      "family": "PAN carbon fiber",
      "tow_filaments": 6000,
      "sizing": "50B 1.0%; untwisted",
      "density_kg_m3": 1910,
      "tensile_strength_GPa": 4.02,
      "tensile_modulus_GPa": 540,
      "modulus_definition": "manufacturer tensile modulus TY-030B-01",
      "breaking_strain_fraction": 0.008,
      "electrical_conductivity_S_m": 125000,
      "thermal_conductivity_W_mK": 155.6,
      "test_standard": {"mechanical": "TY-030B-01", "density": "TY-030B-02", "electrical": null, "thermal": null},
      "temperature_C": null,
      "relative_humidity_percent": null,
      "gauge_length_mm": null,
      "functional_property_direction": null,
      "functional_property_scope": "M55J grade functional-property table; no separate tow-specific measurement stated",
      "source_url": "https://www.toraycma.com/wp-content/uploads/M55J-Data-Sheet.pdf",
      "source_locator": "PDF p.1 Fiber Properties and Functional Properties; revision p.2",
      "source_date": "2025-04-22",
      "reported_values": {"density_g_cm3": 1.91, "strength_MPa": 4020, "modulus_GPa": 540, "elongation_percent": 0.8, "electrical_resistivity_ohm_cm": 0.0008, "thermal_conductivity_J_per_cm_s_degC": 1.556},
      "derivations": {"electrical_conductivity_S_m": "1/(0.0008*0.01)", "thermal_conductivity_W_mK": "1.556*100"},
      "verification": "official_PDF_text_and_visual_table_checked",
      "notes": "Lot-average reference values. Adjacent 60% fiber-volume composite values excluded. Conductivity direction and temperature unspecified."
    },
    {
      "candidate_id": "toray-m46jb-6k",
      "manufacturer": "Toray",
      "grade": "M46J 6K / M46JB 6K 50B",
      "family": "PAN carbon fiber",
      "tow_filaments": 6000,
      "sizing": "50B 1.0%; untwisted; 6K identity corroborated in European selector",
      "density_kg_m3": 1840,
      "tensile_strength_GPa": 4.2,
      "tensile_modulus_GPa": 436,
      "modulus_definition": "manufacturer tensile modulus TY-030B-01",
      "breaking_strain_fraction": 0.01,
      "electrical_conductivity_S_m": 111111.11111111111,
      "thermal_conductivity_W_mK": 83.6,
      "test_standard": {"mechanical": "TY-030B-01", "density": "TY-030B-02", "electrical": null, "thermal": null},
      "temperature_C": null,
      "relative_humidity_percent": null,
      "gauge_length_mm": null,
      "functional_property_direction": null,
      "functional_property_scope": "M46J grade functional-property table; not separately resolved between 6K and 12K",
      "source_url": "https://www.toraycma.com/wp-content/uploads/M46J-Data-Sheet.pdf",
      "source_locator": "PDF p.1 Fiber Properties explicit 6K rows and Functional Properties; revision p.2",
      "identity_source_url": "https://toray-cfe.com/en/products/torayca-carbon-fibers/product-selector/",
      "source_date": "2025-04-22",
      "reported_values": {"density_g_cm3": 1.84, "strength_MPa": 4200, "modulus_GPa": 436, "elongation_percent": 1.0, "electrical_resistivity_ohm_cm": 0.0009, "thermal_conductivity_J_per_cm_s_degC": 0.836},
      "derivations": {"electrical_conductivity_S_m": "1/(0.0009*0.01)", "thermal_conductivity_W_mK": "0.836*100"},
      "verification": "official_PDF_text_and_visual_table_checked",
      "notes": "Lot-average reference values. Do not mix 6K strength/strain with 12K 4020 MPa/0.9%. Conductivity precision is arithmetic, not experimental precision."
    },
    {
      "candidate_id": "honeywell-spectra-s1000-75den",
      "manufacturer": "Honeywell",
      "grade": "Spectra S-1000 75",
      "family": "UHMWPE fiber",
      "linear_density_denier": 75,
      "linear_density_dtex": 83,
      "tow_filaments": 40,
      "sizing": null,
      "density_kg_m3": 970,
      "tensile_strength_GPa": 3.68,
      "tensile_modulus_GPa": 133,
      "modulus_definition": "manufacturer modulus; interval unspecified",
      "breaking_strain_fraction": 0.029,
      "electrical_conductivity_S_m": null,
      "thermal_conductivity_W_mK": null,
      "test_standard": null,
      "temperature_C": null,
      "relative_humidity_percent": null,
      "gauge_length_mm": null,
      "source_url": "https://prod-edam.honeywell.com/content/dam/honeywell-edam/pmt/oneam/en-us/high-performance-fibers/documents/honeywell-SpectraFiber-PhysicalProperties-chart.pdf",
      "source_locator": "PDF p.1 Physical Properties (nominal), S-1000 row 75; copyright p.2",
      "source_date": null,
      "source_copyright_year": 2013,
      "reported_values": {"density_g_cm3": 0.97, "strength_GPa": 3.68, "modulus_GPa": 133, "elongation_percent": 2.9, "strength_g_den": 43, "modulus_g_den": 1550},
      "verification": "official_PDF_text_and_visual_table_checked",
      "existing_related_record": "rec_f1877c208569",
      "notes": "Distinct exact-denier row; existing generic Spectra 1000 has 3.25 GPa/113 GPa/2.8%. Archival benchmark, current availability not confirmed."
    }
  ],
  "hold_not_admission_candidates": [
    {
      "grade": "Dyneema SK78",
      "source_url": "https://www.dyneema.com/sectors/sports-and-consumer-products/sailing-lines",
      "source_locator": "Dyneema SK78 fiber section",
      "source_date": null,
      "tenacity_cN_dtex": 35,
      "density_kg_m3": null,
      "tensile_strength_GPa": null,
      "tensile_modulus_GPa": null,
      "breaking_strain_fraction": null,
      "electrical_conductivity_S_m": null,
      "thermal_conductivity_W_mK": null,
      "test_standard": null,
      "next_action": "Obtain official linear-density-specific SK78 PSS. Do not borrow SK99 density/modulus or reseller rope properties."
    }
  ],
  "deduplication_existing_requested": {
    "Toray T1100G": ["rec_4c53d2ebef82"],
    "Toray T1000G": ["rec_a2644dce8696"],
    "Toray M60J": ["rec_b39cef9af439"],
    "Toray T800S": ["rec_a91200573aa1"],
    "Hexcel IM7": ["rec_cf0192ed7d13"],
    "Toyobo Zylon AS HM": ["rec_5b0a87ce5796", "rec_3c89db8b5b53"],
    "DuPont Kevlar 49": ["rec_64173df95fcf"],
    "Teijin Twaron": ["rec_6a045f7a0d48", "rec_f011e114f052"],
    "Teijin Technora": ["rec_a33433f28acb"],
    "Dyneema SK99": ["rec_cd18e9fade13"],
    "Honeywell Spectra": ["rec_f1877c208569", "rec_0fc276185312"]
  },
  "audit_details_file": "commercial-research.md",
  "scope": "Research only; no workbook, shared script, public-record, corpus, build, or deployment changes."
}
