Repository: gs-stanford/CarbonNanotubes

# Carbon Property Tables

CPT compares published carbon-material properties, preserves source citations,
and produces scientific figures through its website and Python/HTTP interfaces.

- [Property explorer](https://carbonnanotubes.onrender.com)
- [API guide](https://carbonnanotubes.onrender.com/api-guide)
- [Python tutorial](docs/API_TUTORIAL.md)
- [Processing tools and MCP](docs/PROCESSING_TOOLS.md)
- [Deployment instructions](web/DEPLOYMENT.md)

## Public Software, Private Backend

This repository contains website/API code, the Python client, MCP adapter,
schemas and administrative import tools. It does not distribute the source
papers, full-text extractions, workbooks, validation receipts or complete
measurement tables. Production reads its versioned release and processing
inputs from PostgreSQL. The API supplies figures, bibliographic search,
bounded top selections and selected calculations, not a bulk-data export.

The active release is available at `/api/v1/release`; processing-resource
versions are returned by `/api/v1/analysis/transport`. Pin both for reproducible
analysis. A DOI identifies a publication, not necessarily a comparable specimen.
Inspect the conditions and comparison qualifications attached to each result.

## Development

Use Node 22 or later. In `web`, run `npm ci` and `npm run build`. A public checkout
builds without scientific data. To serve results, configure `DATABASE_URL` and
admit an authorized private release following the deployment instructions.
Then run `npm run dev` and open the reported local URL.

The Python SDK is in `python/`; `python -m pip install ./python` installs the
current source version. Version 0.4.1 adds the MIT licence; this repository
version does not imply that a matching package has been uploaded to PyPI.
The MCP download contains only adapter code, dependencies, instructions and
licences. Users connect their own assistant and obtain their own paper access.

## Release Checks

Before publishing code, run `python scripts/check_public_repository.py`.
For an authorized private data release, run the source/integrity checks and
`npm run db:test-public-import` with the private tables available. Import is
transactional and checks hashes and row counts. Source PDFs and validation
artifacts must never be placed in `web/public` or committed to Git.

## Rights

CPT-authored software uses [MIT](LICENSE). See [Data and Source Rights](DATA_RIGHTS.md)
for the limited CC BY 4.0 grant on CPT-owned released annotations/results and
the exclusions for third-party content. Citation does not replace permission.
Current-tree cleanup does not erase previous Git history or third-party copies.

File: reports/v1_benchmark_sources/commercial-research.md
# CPT v1: official commercial-fiber benchmark candidates

Research date: 2026-10-01. Seven recommended additions; no database/build edits. These are manufacturer reference values, **not measurements paired on the same specimen, not guaranteed minima, and not newly human-validated experimental records**. Parent review/admission remains required.

## Recommended additions

Density is kg/m3; strength and tensile modulus are GPa; elongation is percent. `NR` means not reported in the cited source, not zero. Modulus definitions are retained below: a chord modulus must not silently become an experimentally measured initial modulus.

| Manufacturer / individual grade | Density | Strength | Modulus | Elongation | Electrical S/m | Thermal W/(m K) | Source |
|---|---:|---:|---:|---:|---:|---:|---|
| Toray T1200 | 1820 | 8.000 | 315 | 2.5 | NR | NR | [Official selector, T1200 table](https://toray-cfe.com/en/products/torayca-carbon-fibers/product-selector/) |
| Toray M40X | 1790 | 5.500 | 377 | 1.5 | NR | NR | [Official selector, M40X table](https://toray-cfe.com/en/products/torayca-carbon-fibers/product-selector/) |
| Hexcel HexTow IM11, 12K | 1790 | 6.600 | 324 | 2.0 | NR | NR | [2026 datasheet, p.1](https://www.hexcel.com/wp-content/uploads/2026/02/IM11_HexTow_DataSheet.pdf) |
| Hexcel HexTow IM9, 24K | 1790 | 6.300 | 294 | 1.9 | NR | NR | [2025 datasheet, p.1](https://www.hexcel.com/wp-content/uploads/2025/12/IM9_HexTow_DataSheet.pdf) |
| Toray M55J, 6K, untwisted / M55JB | 1910 | 4.020 | 540 | 0.8 | 125000* | 155.6* | [2025-04-22 datasheet, p.1](https://www.toraycma.com/wp-content/uploads/M55J-Data-Sheet.pdf) |
| Toray M46J, 6K / M46JB | 1840 | 4.200 | 436 | 1.0 | 111111.1* | 83.6* | [2025-04-22 datasheet, p.1](https://www.toraycma.com/wp-content/uploads/M46J-Data-Sheet.pdf) |
| Honeywell Spectra S-1000, 75 denier / 83 dtex, 40 filaments | 970 | 3.680 | 133 | 2.9 | NR | NR | [Nominal physical-properties chart, p.1; copyright 2013 p.2](https://prod-edam.honeywell.com/content/dam/honeywell-edam/pmt/oneam/en-us/high-performance-fibers/documents/honeywell-SpectraFiber-PhysicalProperties-chart.pdf) |

*Functional-property values belong to the named Toray grade, without a separately specified tow, temperature, direction, or test standard. Conductivity is calculated from reported resistivity: M55J 0.8e-3 ohm cm and M46J 0.9e-3 ohm cm; sigma = 1/(0.01 rho). Thermal conversion multiplies J/(cm s degC) by 100: respectively 1.556 and 0.836. Do not label these explicitly axial or room-temperature measurements without additional evidence. Source units and derivations are retained in JSON.

## Conditions and source checks

- M46J/M55J: p.1 **fiber** properties, not the adjacent 60%-fiber-volume epoxy-composite table. Mechanical method TY-030B-01; density TY-030B-02. P.2 identifies lot-average reference values and revision 04/22/2025. M46J 6K is 4200 MPa / 1.0%; 12K is 4020 MPa / 0.9%; do not mix these rows. M55J is 6K, untwisted, sizing 50B (1.0%). M46JB 6K 50B identity is also listed in the [European selector](https://toray-cfe.com/en/products/torayca-carbon-fibers/product-selector/). Temperature, humidity and gauge length are not specified in these sheets.
- IM9/IM11: p.1 typical fiber properties; modulus is chord 1000-6000 microstrain (sheet prints `Chord 6000-1000`). No ASTM/ISO mechanical standard, temperature, humidity or gauge length is stated. IM9 is never twisted, 24K, GS 0.5% sizing. IM11 is never twisted; listed 12K packaging uses GP or R 0.9% sizing, but the property table does not distinguish their results. Use one IM11 record, not duplicate 6K and 12K records with identical mechanical values. Printed copyright dates are 2025 and 2026; IM9 p.2 code is `CTA 535 NV25`. Do not infer exact issuance dates from upload directories.
- T1200/M40X: official HTML grade tables, no stated revision date or test method. Direct SI values are used; no maxima assembled across grades. Keep tow/sizing unspecified for these selector-based records. The [2023-10-29 T1200 announcement](https://www.toraypmc.com/newsroom/news-item/2023/10/29/Toray-Develops-TORAYCA%E2%84%A2-T1200%2C-the-Ultra-High_Strength-Carbon-Fiber) identifies 12K but rounds modulus to 46 Msi; do not replace the selector's direct 315 GPa with a conversion of that rounded number.
- Spectra: nominal yarn values, exact S-1000/75 row. Test method, temperature, humidity and gauge length are not reported. This is an archival manufacturer benchmark, not confirmation of current commercial availability. The old `advancedmaterials.honeywell.com` PDF URL redirects to Solstice; the cited manufacturer asset-host URL serves the PDF. No family-wide conductivity or maximum modulus is attached to this row.
- Visual table checks completed in memory for M46J, M55J, IM9, IM11, Spectra and Zylon's existing-grade table; no PDFs or rendered images were written. HTML tables were inspected for T1200/M40X. Web screenshot output did not expose image content through the tool wrapper, so PDF visuals were rendered from the official PDFs with PyMuPDF in memory.

## Deduplication and requested-grade audit

Both public CSV copies contain 1363 rows and have SHA256 `c395365f991198cad9ef434a62add400a094044f8075f8ae553b44c8b41393be`: `data/public/public_records_v0.csv` and `web/data/public/public_records_v0.csv`. No M46J/M55J/M40X/T1200/IM9/IM11 occurrence was found in sample-name or record-label fields. Spectra 75-denier differs from the existing generic entry; retain explicit denier identity to prevent generic duplication.

| Requested benchmark | Existing record(s) | Recommendation |
|---|---|---|
| Toray T1100G / T1000G / M60J / T800S | `rec_4c53d2ebef82` T1100GC; `rec_a2644dce8696` T1000GB; `rec_b39cef9af439` M60JB; `rec_a91200573aa1` T800SC | Do not add suffix-free duplicates. T1100GC existing elongation 2.0% versus current European selector 2.2% requires source-version reconciliation, not silent overwrite. [Official grade tables](https://toray-cfe.com/en/products/torayca-carbon-fibers/product-selector/). |
| Hexcel IM7 | `rec_cf0192ed7d13` | Existing 5.688 GPa / 276 GPa / 1.8% / 1780 kg/m3 versus current official 12K table 5.654 / 276 / 1.9% / 1780. Investigate version/provenance; not a new grade. [Official fiber table](https://www.hexcel.com/products/carbon-fiber/hextow-continuous-carbon-fiber/). |
| Toyobo Zylon AS/HM | `rec_5b0a87ce5796`, `rec_3c89db8b5b53` | Existing mechanical values match official p.3: AS 1540/5.8/180/3.5%; HM 1560/5.8/270/2.5%. No additions. [Technical brochure, revision 2023.4](https://www.toyobo-mc.jp/wordpress/wp-content/uploads/2023/09/hp_fiber_data_zylon.pdf). Existing thermal 19/23 W/(m K) was not verified by this brochure; do not claim renewed validation. |
| DuPont Kevlar 49 | `rec_64173df95fcf` K49 | Already covered. Official indexed Table II-1 distinguishes conditioned yarn (3000 MPa, 112400 MPa, 2.4%, density 1.44 g/cm3) from resin-impregnated strand (3600 MPa, 124000 MPa). Do not combine them or add a generic alias. [Official indexed technical guide](https://www.dupont.com/content/dam/dupont/amer/us/en/safety/public/documents/en/Kevlar_Technical_Guide_0319.pdf). Live PDF retrieval failed/redirected; not visually reverified here. Existing 0.04 W/(m K) is not newly validated as axial K49 conductivity. |
| Teijin Twaron / Technora | `rec_6a045f7a0d48` HM; `rec_f011e114f052` SM-HE; `rec_a33433f28acb` Technora | No generic duplicate. [Twaron official page](https://www.teijinaramid.com/en/products/twaron) gives grade-specific electrical resistivity: 2200, 1610 dtex, 1000 filaments, 0.8% spin finish: 3.0e5 ohm m (derived 3.333e-6 S/m). Do not attach to generic HM: exact identity and mechanical data remain unresolved. [Technora official page](https://www.teijinaramid.com/en/products/technora) did not provide a T200-specific complete mechanical table. Distributor-hosted sheets were not used for admission. |
| Dyneema SK99 / SK78 | `rec_cd18e9fade13` SK99; SK78 absent | SK99 is not new. [Official sailing page](https://www.dyneema.com/sectors/sports-and-consumer-products/sailing-lines) reports SK99 42.5 cN/dtex tenacity and 1590 cN/dtex modulus; SK78 35 cN/dtex tenacity. Do not convert SK78 to GPa using another grade's density. SK78 remains a useful follow-up, not one of the seven complete additions; request official linear-density-specific PSS and conditions. |
| Honeywell Spectra | `rec_f1877c208569` 1000; `rec_0fc276185312` 900 | Generic 900 matches S-900/1200-denier exactly (970/2.57/73/3.9%): enrich identity, not duplicate. Generic 1000 (970/3.25/113/2.8%) does not match the selected 75-denier row. Do not synthesize a family maximum from the chart. [Official chart](https://prod-edam.honeywell.com/content/dam/honeywell-edam/pmt/oneam/en-us/high-performance-fibers/documents/honeywell-SpectraFiber-PhysicalProperties-chart.pdf). |

## Parent integration

Use the seven `candidates` in the companion JSON as proposed manufacturer benchmarks only. Retain source dates, table/page locators, reported-vs-derived fields, modulus definition and unreported conditions. `initial_modulus_GPa` is deliberately not emitted because the evidence supports manufacturer tensile/chord modulus, not a uniform initial-modulus measurement. No newly paired-specimen strength/modulus relationship should be inferred. Missing fields stay null. SK78 and unresolved generic-grade repairs are follow-ups, not additional admission candidates.
